Repository: frbread7/thinfilmbook

# ThinFilmBook

ThinFilmBook is an original bilingual engineering textbook about thin-film growth, deposition, epitaxy, interfaces, film stress, characterization, and process integration.

This repository is a **local, in-progress release candidate**. It includes twelve English and Korean chapters, three bounded analytical labs, original cover artwork, citations, and local validation. Its manifest omits the top-level public repository and production destinations because neither exists. Chapter and lab routes, plus the nested attribution repository URL, describe prospective unverified locations; the My Library portal exposes no external action for this in-progress record. Nothing here is a calibrated process guide or evidence of fab qualification.

## Model scope

The ALD, CVD, and Stoney-equation labs are deliberately reduced teaching models. They expose units and assumptions and do not provide recipes, setpoints, equipment predictions, or material-specific acceptance limits. See [model assumptions and validation](docs/MODELS_AND_VALIDATION.md), [provenance](docs/PROVENANCE_AND_REVIEW.md), and [release gates](docs/RELEASE.md).

The book is registered as `in-progress` in its local manifest. No public repository or Pages deployment has been created or verified.

File: content/chapters/c01.json
{
  "schemaVersion": 1,
  "id": "c01-film-objectives",
  "slug": "01-film-objectives",
  "number": 1,
  "group": "g1",
  "title": {
    "en": "What a Film Must Do",
    "ko": "박막의 기능과 설계 목표"
  },
  "summary": {
    "en": "A thin film is designed as a functional layer in a larger stack. This chapter translates that role into measurable targets for thickness, composition, uniformity, interfaces, and reliability.",
    "ko": "박막은 더 큰 적층 구조 안에서 기능하는 층으로 설계됩니다. 이 장에서는 그 기능을 두께, 조성, 균일도, 계면 및 신뢰성의 측정 가능한 목표로 바꾸는 방법을 설명합니다."
  },
  "objectives": {
    "en": [
      "Relate a film's position in a device stack to its intended electrical, optical, chemical, or mechanical function.",
      "Distinguish thickness, composition, uniformity, and interface targets from the process settings used to pursue them.",
      "Choose measurements whose sampling scale and uncertainty match the property being claimed."
    ],
    "ko": [
      "소자 적층 구조에서 박막의 위치를 전기적, 광학적, 화학적 또는 기계적 기능과 연결한다.",
      "두께, 조성, 균일도 및 계면 목표를 이를 달성하기 위한 공정 설정과 구분한다.",
      "주장하려는 물성에 맞는 측정 규모와 불확도를 가진 분석법을 선택한다."
    ]
  },
  "sections": {
    "en": [
      {
        "heading": "A layer is defined by its job",
        "paragraphs": [
          "A deposited layer rarely acts alone. A conductor may carry current while blocking diffusion; a dielectric may store charge while separating electrodes; a barrier may prevent chemical exchange; and an optical layer may set phase or reflectance. The design brief should state the required function and the neighboring layers that constrain it. Adhesion, thermal budget, electrical contact, and later patterning can matter as much as the film's nominal material name.",
          "These roles create trade-offs. Increasing thickness can lower sheet resistance or improve optical absorption, yet increase stress, topography, deposition time, or the chance of cracking. A chemically effective barrier may be electrically too resistive. Therefore, a film target is a set of acceptable outcomes under stated conditions, not a single preferred number. Thin-film growth and structure are coupled to these constraints [[r01]]."
        ]
      },
      {
        "heading": "Turn function into measurable targets",
        "paragraphs": [
          "Thickness is a geometric quantity, but its operational meaning depends on the method: a physical step height, an X-ray model thickness, and an optical effective thickness need not coincide when a film is rough, porous, graded, or intermixed. State the measurand, model, sampling location, and uncertainty. For an ideal uniform layer, sheet resistance relates to resistivity and thickness by R_s = ρ/t; the relation does not establish that either ρ or t is uniform across a real wafer.",
          "Composition targets may refer to atomic fraction, chemical state, impurity concentration, or a depth-dependent profile. Uniformity also needs a definition: within-wafer range, standard deviation, edge exclusion, or lot-to-lot variation answer different questions. Report the map, sampling plan, and statistic rather than the word 'uniform' alone."
        ]
      },
      {
        "heading": "Interfaces and the rest of the stack",
        "paragraphs": [
          "The first few atomic planes can determine nucleation, adhesion, contact resistance, and defect formation. An interface may be abrupt, chemically intermixed, reconstructed, or accompanied by a reaction layer. The label 'film thickness' does not describe these distinctions. Stress and defect evolution also depend on substrate constraint and film thickness [[r06]].",
          "Specify the substrate state, underlayer, surface preparation history, and any cap or subsequent treatment that forms part of the intended structure. Growth on a surface with a different termination can yield a different interface even when the nominal film and deposition recipe are unchanged. Epitaxial mismatch, for example, can be accommodated through elastic strain and eventually defects; the balance is system-dependent [[r07]]."
        ]
      },
      {
        "heading": "Measure the claim, not just the sample",
        "paragraphs": [
          "No single method observes every property. X-ray reflectometry can constrain thickness and density through a model; ellipsometry infers optical constants and thickness from a chosen optical model; profilometry measures a step; sheet-resistance mapping probes electrical continuity and conductance. Each result depends on calibration, model assumptions, spatial sampling, and surface condition. NIST's thin-film metrology work emphasizes traceable measurement and reference materials as part of reliable comparison [[r09]] [[r10]].",
          "A useful specification pairs a target with a method and acceptance rule: for example, a thickness range at named map sites with stated uncertainty, plus a separate criterion for composition or interface quality. A measurement can be precise yet answer the wrong question. Cross-check independent methods when model ambiguity or material inhomogeneity could change the interpretation."
        ]
      }
    ],
    "ko": [
      {
        "heading": "층의 기능에서 출발하기",
        "paragraphs": [
          "증착층은 대개 단독으로 작동하지 않습니다. 도전층은 전류를 전달하면서 확산을 막을 수 있고, 유전체는 전극을 분리하면서 전하를 저장할 수 있으며, 배리어는 화학종의 이동을 억제하고, 광학층은 위상이나 반사율을 조절할 수 있습니다. 설계 요구사항에는 필요한 기능과 인접 층의 제약을 함께 명시해야 합니다. 접착, 열 예산, 전기 접촉 및 후속 패터닝은 재료의 명목상 이름만큼 중요할 수 있습니다.",
          "이러한 기능은 서로 상충할 수 있습니다. 두께를 늘리면 면저항을 낮추거나 광흡수를 높일 수 있지만 응력, 단차, 증착 시간 또는 균열 가능성도 커질 수 있습니다. 화학적으로 효과적인 배리어가 전기적으로는 지나치게 저항이 클 수도 있습니다. 따라서 박막 목표는 하나의 선호 숫자가 아니라 명시된 조건에서 허용 가능한 결과들의 집합입니다. 박막의 성장과 구조는 이러한 제약과 연결됩니다 [[r01]]."
        ]
      },
      {
        "heading": "기능을 측정 목표로 바꾸기",
        "paragraphs": [
          "두께는 기하학적 양이지만, 측정법에 따라 그 의미가 달라집니다. 물리적 단차 높이, X선 모델 두께, 광학적 유효 두께는 막이 거칠거나 다공성이거나 조성 구배 또는 혼합층을 가질 때 서로 다를 수 있습니다. 측정 대상량, 모델, 측정 위치 및 불확도를 밝혀야 합니다. 이상적으로 균일한 층에서는 면저항이 R_s = ρ/t로 비저항과 두께에 연결되지만, 이 관계만으로 실제 웨이퍼에서 ρ나 t의 균일성이 입증되지는 않습니다.",
          "조성 목표는 원자분율, 화학 상태, 불순물 농도 또는 깊이에 따른 프로파일을 가리킬 수 있습니다. 균일도 역시 웨이퍼 내 범위, 표준편차, 가장자리 제외 영역 또는 로트 간 변동 중 무엇인지 정의해야 합니다. 각 지표는 서로 다른 질문에 답합니다. 단순히 '균일하다'고 쓰기보다 맵, 샘플링 계획 및 통계량을 제시하십시오."
        ]
      },
      {
        "heading": "계면과 적층 구조 전체",
        "paragraphs": [
          "처음 몇 개의 원자층이 핵생성, 접착, 접촉 저항 및 결함 형성을 좌우할 수 있습니다. 계면은 급격할 수도, 화학적으로 혼합되거나 재구성될 수도 있고, 반응층을 동반할 수도 있습니다. '막 두께'라는 표기만으로는 이러한 차이를 설명할 수 없습니다. 응력과 결함의 진화 또한 기판의 구속과 막 두께에 좌우됩니다 [[r06]].",
          "의도한 구조의 일부라면 기판 상태, 하부층, 표면 처리 이력, 캡층 및 후속 열처리를 명시하십시오. 명목상 막과 증착 레시피가 같더라도 표면 종단이 다른 기판에서는 계면이 달라질 수 있습니다. 예를 들어 에피택셜 부정합은 탄성 변형으로 수용되다가 결함을 형성할 수 있으며, 그 균형은 재료계에 따라 다릅니다 [[r07]]."
        ]
      },
      {
        "heading": "시료가 아니라 주장을 측정하기",
        "paragraphs": [
          "하나의 분석법으로 모든 물성을 관찰할 수는 없습니다. X선 반사율은 모델을 통해 두께와 밀도를 제한할 수 있고, 타원계측은 선택한 광학 모델에서 광학 상수와 두께를 추론합니다. 프로파일로미터는 단차를 측정하고, 면저항 맵은 전기적 연속성과 전도도를 조사합니다. 각 결과는 교정, 모델 가정, 공간 샘플링 및 표면 상태에 좌우됩니다. NIST의 박막 계측 연구는 신뢰할 수 있는 비교를 위해 추적 가능한 측정과 표준물질이 중요함을 강조합니다 [[r09]] [[r10]].",
          "유용한 규격은 목표, 측정법 및 합격 기준을 짝지어 제시합니다. 예를 들어 불확도가 명시된 지정 맵 위치의 두께 범위와 조성 또는 계면 품질 기준을 따로 둘 수 있습니다. 정밀한 측정이라도 잘못된 질문에 답할 수 있습니다. 모델의 모호성이나 재료 불균일성이 해석을 바꿀 수 있다면 독립적인 분석법을 교차 확인에 사용하십시오."
        ]
      }
    ]
  },
  "workedExample": {
    "en": "Illustrative calculation only: suppose a hypothetical uniform layer has resistivity 20 μΩ·cm and thickness 10 nm. Convert units: 20 μΩ·cm = 2.0×10⁻⁷ Ω·m and 10 nm = 1.0×10⁻⁸ m. Under the uniform, isotropic-film approximation, R_s = ρ/t = 20 Ω/square. This is not a process target or measured result; roughness, size effects, interfaces, and nonuniformity can invalidate the approximation.",
    "ko": "설명용 계산이며 실제 공정 목표나 측정 결과가 아닙니다. 가상의 균일한 막의 비저항이 20 μΩ·cm이고 두께가 10 nm라고 가정합니다. 단위를 바꾸면 20 μΩ·cm = 2.0×10⁻⁷ Ω·m, 10 nm = 1.0×10⁻⁸ m입니다. 균일하고 등방성인 막이라는 근사에서 R_s = ρ/t = 20 Ω/□입니다. 거칠기, 크기 효과, 계면 및 불균일성은 이 근사를 무효화할 수 있습니다."
  },
  "limitations": {
    "en": [
      "The chapter gives a framework for specifications; it does not provide material-specific acceptance limits or process windows.",
      "Measurement methods infer different measurands under different models; results require calibration and uncertainty analysis."
    ],
    "ko": [
      "이 장은 규격 설정의 틀을 제시하며 재료별 합격 한계나 공정 윈도우를 제공하지 않습니다.",
      "측정법마다 모델에 따라 서로 다른 측정 대상량을 추론하므로 교정과 불확도 분석이 필요합니다."
    ]
  },
  "questions": {
    "en": [
      "Why can a thickness value be ambiguous for a rough or graded film, and what additional information should accompany it?",
      "Give one example of a trade-off between a film function and another stack constraint.",
      "Why does a precise measurement not necessarily establish that a film meets its design objective?"
    ],
    "ko": [
      "거칠거나 조성 구배가 있는 막에서 두께 값이 모호해질 수 있는 이유는 무엇이며, 어떤 정보를 함께 제시해야 합니까?",
      "박막의 기능과 적층 구조의 다른 제약 사이에서 발생하는 상충 관계의 예를 하나 드십시오.",
      "정밀한 측정이 박막의 설계 목표 달성을 반드시 입증하지는 않는 이유는 무엇입니까?"
    ]
  },
  "references": ["r01", "r06", "r07", "r09", "r10"]
}

File: content/chapters/c02.json
{
  "schemaVersion": 1,
  "id": "c02-growth-thermodynamics",
  "slug": "02-growth-thermodynamics",
  "number": 2,
  "group": "g1",
  "title": {"en": "Thermodynamic Drivers of Film Growth", "ko": "박막 성장의 열역학적 구동력"},
  "summary": {"en": "This chapter uses chemical potential and surface and interface energies to describe why deposition can favor a film, while separating thermodynamic favorability from the kinetic path that growth actually follows.", "ko": "이 장에서는 화학 퍼텐셜과 표면·계면 에너지로 증착에서 막 형성이 선호되는 이유를 설명하고, 열역학적 유리함과 실제 성장이 따르는 동역학적 경로를 구분합니다."},
  "objectives": {
    "en": ["Define chemical potential as the free-energy cost of adding material under specified conditions.", "Explain how adsorption and desorption contribute to a surface population balance.", "Distinguish a thermodynamic driving force from kinetic accessibility and identify relevant energy terms in layer formation."],
    "ko": ["화학 퍼텐셜을 지정된 조건에서 물질을 추가할 때의 자유에너지 비용으로 정의한다.", "흡착과 탈착이 표면 개체수 균형에 어떻게 기여하는지 설명한다.", "열역학적 구동력과 동역학적 접근 가능성을 구분하고 층 형성에 관련된 에너지 항을 식별한다."]
  },
  "sections": {
    "en": [
      {"heading": "Chemical potential as a growth driver", "paragraphs": ["Chemical potential, μ, is the change in an appropriate free energy when the number of particles changes, with other state variables held fixed. It provides a compact way to compare material in different environments: vapor, adsorbed state, bulk solid, or an interface. Material tends to move down its chemical-potential gradient when a path exists, but μ alone does not specify how quickly that path is traversed.", "For a depositing species, the difference between the chemical potential of the arriving material and that of the incorporated solid can be expressed as a driving force. Its sign depends on the defined states and conditions. Supersaturation is one common way to express a vapor-side excess, but the numerical relation depends on ideality and the chosen reference state. Growth theory therefore begins with explicit phases, composition, temperature, and pressure assumptions [[r01]]."]},
      {"heading": "Adsorption and desorption balance", "paragraphs": ["A surface population changes as species arrive, stick, migrate, react, and leave. In a minimal balance, dN_s/dt = F S − r_des − r_rxn, where N_s is the surface population per area, F the incident flux, S an effective sticking probability, and r_des and r_rxn are removal rates per area. This bookkeeping is not a complete kinetic model: S and the rates may depend on coverage, site type, temperature, and neighboring species.", "In a simple activated desorption picture, a residence time often has an Arrhenius-like dependence τ ≈ τ₀ exp(E_des/k_BT), where E_des is an effective desorption barrier. This relation illustrates sensitivity, not a universal constant for a real surface. A distribution of sites, readsorption, reactions, and changing coverage can make a single residence time inadequate. Surface-chemical processes in methods such as ALD require chemistry-specific treatment [[r02]] [[r03]]."]},
      {"heading": "Surface and interface energy", "paragraphs": ["Creating a film changes free energy through more than the bulk phase. For a simple flat island on a substrate, relevant terms include the film–vapor surface energy, film–substrate interface energy, and substrate surface energy that is replaced. A favorable wetting balance can favor spreading, while a higher cost for covering the substrate can favor three-dimensional islands. Real systems also include strain, defects, chemical reactions, steps, and edges.", "A compact wetting comparison is often written using a spreading coefficient S_w = γ_sv − (γ_fs + γ_fv), with γ denoting the corresponding surface or interface free energy. Positive S_w favors complete wetting in the idealized equilibrium construction; it does not guarantee a continuous film during deposition. The energies can depend on composition, orientation, reconstruction, and environment, and elastic strain can alter the preferred morphology [[r06]]."]},
      {"heading": "Favorable does not mean reachable", "paragraphs": ["Thermodynamics compares states; kinetics determines whether and how the system reaches them. A lower-free-energy state may require nucleation across a barrier, long-range diffusion, or bond rearrangement. If deposition proceeds faster than these events, the film can retain metastable structures. Conversely, a kinetically accessible pathway may produce an outcome that later annealing would change.", "The practical question is therefore twofold: which state is favored under the conditions, and which transitions occur on the available time and length scales? Temperature, flux, pressure, surface chemistry, and substrate condition affect those transitions. This distinction prevents a common error: inferring a growth mode or final morphology from a thermodynamic argument alone [[r01]]."]}
    ],
    "ko": [
      {"heading": "성장 구동력으로서의 화학 퍼텐셜", "paragraphs": ["화학 퍼텐셜 μ는 다른 상태 변수를 고정했을 때 입자 수가 변하면서 적절한 자유에너지가 변하는 정도입니다. 이를 이용하면 기상, 흡착 상태, 벌크 고체 또는 계면처럼 서로 다른 환경에 있는 물질을 간결하게 비교할 수 있습니다. 이동 경로가 존재하면 물질은 화학 퍼텐셜 구배를 낮추는 방향으로 이동하는 경향이 있지만, μ만으로 그 경로의 속도가 정해지지는 않습니다.", "증착종의 경우 도달 물질과 고체에 편입된 물질의 화학 퍼텐셜 차이로 구동력을 표현할 수 있습니다. 부호는 정의한 상태와 조건에 따라 달라집니다. 과포화도는 기상 쪽의 초과분을 나타내는 일반적인 방법이지만, 수치 관계는 이상성 및 기준 상태의 선택에 좌우됩니다. 따라서 성장 이론은 상, 조성, 온도 및 압력 가정을 명시하는 데서 출발합니다 [[r01]]."]},
      {"heading": "흡착과 탈착의 균형", "paragraphs": ["표면 개체수는 종이 도달하고, 부착하고, 이동하고, 반응하고, 떠나면서 변합니다. 최소한의 수지식은 dN_s/dt = F S − r_des − r_rxn으로 쓸 수 있습니다. 여기서 N_s는 면적당 표면 개체수, F는 입사 플럭스, S는 유효 부착 확률, r_des 및 r_rxn은 면적당 제거율입니다. 이 수지만으로 완전한 속도론 모델이 되지는 않습니다. S와 각 속도는 피복률, 자리 종류, 온도 및 주변 종에 따라 달라질 수 있습니다.", "단순한 활성화 탈착 그림에서 체류 시간은 흔히 τ ≈ τ₀ exp(E_des/k_BT)와 같은 아레니우스형 관계를 가집니다. 여기서 E_des는 유효 탈착 장벽입니다. 이 관계는 민감도를 보여주는 예이지 실제 표면에 공통인 상수식은 아닙니다. 자리 분포, 재흡착, 반응 및 피복률 변화로 인해 하나의 체류 시간만으로 설명하기 어려울 수 있습니다. ALD와 같은 방법의 표면 화학은 재료별로 다루어야 합니다 [[r02]] [[r03]]."]},
      {"heading": "표면 에너지와 계면 에너지", "paragraphs": ["막 형성에 따른 자유에너지 변화에는 벌크 상 외에도 여러 항이 있습니다. 기판 위 평탄한 섬을 가정하면 막-기상 표면 에너지, 막-기판 계면 에너지, 그리고 대체된 기판 표면 에너지가 관련됩니다. 젖음에 유리한 균형은 퍼짐을 선호할 수 있고, 기판을 덮는 비용이 높으면 3차원 섬이 유리할 수 있습니다. 실제 계에는 변형률, 결함, 화학 반응, 단차 및 가장자리도 포함됩니다.", "이상화된 평형 구성에서 젖음 계수는 흔히 S_w = γ_sv − (γ_fs + γ_fv)로 비교합니다. γ는 해당 표면 또는 계면 자유에너지입니다. S_w가 양수이면 완전 젖음이 유리하다는 뜻이지만, 증착 중 연속막 형성을 보장하지는 않습니다. 에너지는 조성, 결정 방향, 재구성 및 주변 환경에 따라 달라질 수 있으며, 탄성 변형도 선호 형태를 바꿀 수 있습니다 [[r06]]."]},
      {"heading": "유리한 상태와 도달 가능한 상태", "paragraphs": ["열역학은 상태를 비교하고, 동역학은 계가 그 상태에 도달할 수 있는지와 도달 과정을 결정합니다. 자유에너지가 더 낮은 상태라도 핵생성 장벽, 장거리 확산 또는 결합 재배열이 필요할 수 있습니다. 증착이 이러한 과정에 비해 빠르면 준안정 구조가 유지될 수 있습니다. 반대로 동역학적으로 접근 가능한 경로가 만들어 낸 결과는 이후 열처리로 바뀔 수도 있습니다.", "따라서 실제로는 두 가지를 물어야 합니다. 조건에서 어떤 상태가 유리한가, 그리고 주어진 시간 및 길이 규모에서 어떤 전이가 일어나는가입니다. 온도, 플럭스, 압력, 표면 화학 및 기판 상태가 그 전이에 영향을 줍니다. 이 구분은 열역학적 주장만으로 성장 모드나 최종 형태를 단정하는 오류를 막아 줍니다 [[r01]]."]}
    ]
  },
  "workedExample": {"en": "Illustrative adsorption balance: let a hypothetical surface receive F = 100 particles·nm⁻²·s⁻¹ with effective S = 0.20, while desorption removes 15 particles·nm⁻²·s⁻¹ and reaction removes 5. Then dN_s/dt = (100)(0.20) − 15 − 5 = 0 particles·nm⁻²·s⁻¹ at that instant. This balance is illustrative only; it assumes fixed rates and does not establish a steady state or predict a process.", "ko": "흡착 수지의 설명용 예입니다. 가상의 표면에 F = 100개·nm⁻²·s⁻¹가 입사하고 유효 부착 확률 S = 0.20이며, 탈착으로 15개·nm⁻²·s⁻¹, 반응으로 5개·nm⁻²·s⁻¹가 제거된다고 둡니다. 그러면 그 순간 dN_s/dt = (100)(0.20) − 15 − 5 = 0개·nm⁻²·s⁻¹입니다. 고정된 속도를 가정한 설명용 수지이며 정상 상태를 입증하거나 공정을 예측하지 않습니다."},
  "limitations": {"en": ["The equations are deliberately minimal and omit many coverage-dependent and multicomponent effects.", "Surface and interface energies depend on the material system and environment; no values or process recipes are asserted."], "ko": ["식은 의도적으로 최소화되어 있으며 피복률 의존성과 다성분 효과를 다수 생략합니다.", "표면 및 계면 에너지는 재료계와 환경에 따라 달라지며, 특정 값이나 공정 레시피를 제시하지 않습니다."]},
  "questions": {"en": ["What does chemical potential compare, and why does it not determine a growth rate by itself?", "What assumptions underlie the spreading-coefficient wetting argument?", "How can a thermodynamically favored state fail to appear during deposition?"], "ko": ["화학 퍼텐셜은 무엇을 비교하며, 이것만으로 성장 속도가 정해지지 않는 이유는 무엇입니까?", "젖음 계수에 근거한 젖음 논의에는 어떤 가정이 포함됩니까?", "열역학적으로 유리한 상태가 증착 중 나타나지 않을 수 있는 이유는 무엇입니까?"]},
  "references": ["r01", "r02", "r03", "r06"]
}

File: content/chapters/c03.json
{
  "schemaVersion": 1,
  "id": "c03-surface-kinetics",
  "slug": "03-surface-kinetics",
  "number": 3,
  "group": "g2",
  "title": {"en": "Surface Kinetics during Deposition", "ko": "증착 중 표면 동역학"},
  "summary": {"en": "Arrival flux, sticking, residence, desorption, and surface diffusion determine how incoming species become incorporated material. The chapter connects these processes qualitatively to temperature, pressure, and flux without proposing fab recipes.", "ko": "입사 플럭스, 부착, 체류, 탈착 및 표면 확산은 도달한 종이 어떻게 편입 물질이 되는지 결정합니다. 이 장에서는 팹 레시피를 제시하지 않고 이러한 과정과 온도, 압력 및 플럭스의 관계를 정성적으로 설명합니다."},
  "objectives": {
    "en": ["Define incident flux and effective sticking probability and use them in a surface balance.", "Explain how residence time and surface diffusion affect capture and incorporation.", "Predict qualitative kinetic consequences of changing temperature, pressure, or flux while stating assumptions."],
    "ko": ["입사 플럭스와 유효 부착 확률을 정의하고 표면 수지에 적용한다.", "체류 시간과 표면 확산이 포획 및 편입에 미치는 영향을 설명한다.", "가정을 밝히면서 온도, 압력 또는 플럭스 변화의 정성적 동역학 효과를 예측한다."]
  },
  "sections": {
    "en": [
      {"heading": "Arrival flux and sticking", "paragraphs": ["The incident flux F is the number of species reaching a unit surface area per unit time. The flux at the substrate can differ from a source emission rate because transport, collisions, geometry, and chemical reactions intervene. In a simple gas-kinetic picture, flux depends on number density and the velocity distribution; translating pressure into substrate flux requires knowing the gas composition and transport regime.", "The sticking probability S is the fraction of incident species retained for a defined observation interval or incorporated under specified conditions. It may depend on coverage, species energy, surface termination, and available reaction partners. A first-arrival estimate of net retention is F S, but this is not necessarily the film growth rate: retained species may desorb, diffuse to edges, or leave as reaction products [[r01]]."]},
      {"heading": "Residence and desorption", "paragraphs": ["Residence time describes how long an adsorbed species remains on a surface before leaving or changing chemical state. In an activated single-site approximation, τ ≈ τ₀ exp(E_des/k_BT). Raising temperature can shorten residence dramatically when desorption is activated, but the same temperature change may also enable reactions or diffusion. The prefactor and barrier are material- and state-dependent, so this expression should be used to reason about trends, not to assign an unmeasured value.", "If the surface has a distribution of binding sites or coverage-dependent chemistry, adsorbates do not share a single residence time. Readsorption can also extend the apparent residence. In self-limiting reaction sequences, surface termination and reactant exposure influence whether sites are consumed, regenerated, or blocked; ALD chemistry therefore cannot be reduced to a generic sticking coefficient [[r02]] [[r03]]."]},
      {"heading": "Surface diffusion and capture", "paragraphs": ["An adsorbed species can hop between surface sites before desorbing or reacting. A simple random-walk picture gives a diffusion length of order ℓ_D ≈ (D_s τ)^1/2, where D_s is a surface diffusivity and τ a relevant lifetime. The numerical prefactor depends on dimensionality and definitions. Longer diffusion lengths can increase the chance of reaching a step, defect, or stable nucleus, but they may also promote aggregation or spatial redistribution.", "Diffusivity is often modeled as D_s = D₀ exp(−E_diff/k_BT). Temperature can therefore increase mobility while reducing residence through desorption. The competition between these effects matters: a mobile species that promptly leaves may contribute less than a moderately mobile species that survives long enough to be captured. The substrate's steps, defects, reconstruction, and chemical termination alter both migration and capture probabilities [[r01]]."]},
      {"heading": "Temperature, pressure, and flux together", "paragraphs": ["Temperature changes several rates at once: desorption, diffusion, surface reaction, and sometimes bulk incorporation. Pressure can alter arrival rate and gas-phase collision or transport behavior; its effect is not universally monotonic because reactor geometry and chemistry matter. Increasing flux can raise coverage and the frequency of encounters, while also changing the ratio of arrival to relaxation times. These controls are coupled rather than independent knobs.", "A useful analysis names the rate-limiting steps and compares their characteristic times. If arrival is fast relative to surface rearrangement, nonequilibrium structures may be trapped; if desorption dominates, net accumulation may be small. Such reasoning is qualitative until barriers, transport, and surface state are measured or modeled for the particular system. Reactor-scale transport may need to be considered separately from surface kinetics [[r05]]."]}
    ],
    "ko": [
      {"heading": "입사 플럭스와 부착", "paragraphs": ["입사 플럭스 F는 단위 면적에 단위 시간 동안 도달하는 종의 수입니다. 기판에서의 플럭스는 수송, 충돌, 기하 구조 및 화학 반응의 영향을 받으므로 소스 방출률과 다를 수 있습니다. 단순한 기체 운동론에서 플럭스는 수밀도와 속도 분포에 의존하며, 압력을 기판 플럭스로 바꾸려면 기체 조성과 수송 영역을 알아야 합니다.", "부착 확률 S는 지정된 조건에서 입사 종 가운데 정해진 관찰 시간 동안 표면에 남거나 편입되는 비율입니다. 피복률, 종의 에너지, 표면 종단 및 반응 파트너에 따라 달라질 수 있습니다. 최초의 순보유량은 F S로 추정할 수 있지만 이것이 반드시 막 성장률은 아닙니다. 보유된 종은 탈착하거나 가장자리로 확산되거나 반응 부산물로 빠져나갈 수 있습니다 [[r01]]."]},
      {"heading": "체류와 탈착", "paragraphs": ["체류 시간은 흡착종이 떠나거나 화학 상태가 바뀌기 전까지 표면에 머무르는 시간을 나타냅니다. 활성화된 단일 자리 근사에서 τ ≈ τ₀ exp(E_des/k_BT)로 쓸 수 있습니다. 탈착이 활성화되어 있다면 온도 상승으로 체류 시간이 크게 줄 수 있지만, 같은 온도 변화가 반응이나 확산을 촉진할 수도 있습니다. 빈도 인자와 장벽은 재료와 상태에 따라 달라지므로, 이 식은 추세를 생각하는 데 사용하고 측정하지 않은 값을 정하는 데 쓰지 않아야 합니다.", "표면에 결합 자리 분포나 피복률 의존 화학이 있으면 흡착종의 체류 시간은 하나로 정해지지 않습니다. 재흡착은 겉보기 체류 시간을 늘릴 수도 있습니다. 자기 제한 반응 순서에서는 표면 종단과 반응물 노출에 따라 자리가 소모, 재생 또는 차단될 수 있습니다. 그러므로 ALD 화학을 일반적인 부착 계수 하나로 환원할 수 없습니다 [[r02]] [[r03]]."]},
      {"heading": "표면 확산과 포획", "paragraphs": ["흡착종은 탈착하거나 반응하기 전에 표면 자리 사이를 이동할 수 있습니다. 단순 무작위 보행 그림에서 확산 길이는 ℓ_D ≈ (D_s τ)^1/2 정도이며, D_s는 표면 확산계수이고 τ는 관련 수명입니다. 수치 계수는 차원과 정의에 따라 달라집니다. 확산 길이가 길면 단차, 결함 또는 안정한 핵에 도달할 가능성이 커질 수 있지만 응집이나 공간 재분포도 촉진될 수 있습니다.", "확산계수는 흔히 D_s = D₀ exp(−E_diff/k_BT)로 모델링합니다. 따라서 온도는 이동성을 높이는 동시에 탈착으로 체류 시간을 줄일 수 있습니다. 이 효과들의 경쟁이 중요합니다. 이동성이 높은 종이라도 곧바로 떠나면, 적당히 이동하면서 포획될 때까지 살아남는 종보다 기여가 적을 수 있습니다. 기판의 단차, 결함, 재구성 및 화학적 종단은 이동과 포획 확률 모두를 바꿉니다 [[r01]]."]},
      {"heading": "온도, 압력, 플럭스의 결합 효과", "paragraphs": ["온도는 탈착, 확산, 표면 반응 및 때로는 벌크 편입 속도를 동시에 바꿉니다. 압력은 입사율과 기상 충돌 또는 수송 거동에 영향을 줄 수 있지만, 반응기 기하와 화학이 중요하므로 효과가 항상 단조롭지는 않습니다. 플럭스 증가는 피복률과 종 간 만남 빈도를 높이는 동시에 도달과 완화 시간의 비율을 바꿀 수 있습니다. 이 변수들은 서로 독립적인 조절 손잡이가 아닙니다.", "유용한 분석에서는 속도 제한 단계를 밝히고 특성 시간을 비교합니다. 표면 재배열에 비해 입사가 빠르면 비평형 구조가 고정될 수 있고, 탈착이 지배적이면 순축적이 작을 수 있습니다. 특정 계의 장벽, 수송 및 표면 상태를 측정하거나 모델링하기 전까지 이러한 논의는 정성적입니다. 반응기 규모의 수송은 표면 동역학과 구분하여 고려해야 할 수 있습니다 [[r05]]."]}
    ]
  },
  "workedExample": {"en": "Illustrative time-scale comparison: assume a hypothetical adsorbate has D_s = 1 nm²/s and lifetime τ = 4 s. The order-of-magnitude diffusion length is ℓ_D ≈ (D_s τ)^1/2 = (4 nm²)^1/2 = 2 nm. This estimate assumes a simple random walk with constant diffusivity and lifetime; it is not a measured material value or process prediction.", "ko": "시간 규모 비교를 위한 설명용 예입니다. 가상의 흡착종에 대해 D_s = 1 nm²/s, 수명 τ = 4 s라고 가정하면 차수 수준의 확산 길이는 ℓ_D ≈ (D_s τ)^1/2 = (4 nm²)^1/2 = 2 nm입니다. 일정한 확산계수와 수명을 갖는 단순 무작위 보행을 가정한 추정이며, 측정된 재료값이나 공정 예측이 아닙니다."},
  "limitations": {"en": ["The kinetic expressions are simplified models; real surfaces can have multiple sites, reactions, and coverage-dependent rates.", "No temperature, pressure, flux, or recipe window is recommended; trends must be established for the actual system."], "ko": ["동역학 식은 단순화 모델이며 실제 표면에는 여러 자리, 반응 및 피복률 의존 속도가 있을 수 있습니다.", "온도, 압력, 플럭스 또는 레시피 범위를 권고하지 않으며 실제 계에서 추세를 확인해야 합니다."]},
  "questions": {"en": ["Why is incident flux multiplied by sticking probability not always equal to growth rate?", "How can increasing temperature simultaneously help and hinder incorporation?", "What assumptions are needed to interpret the diffusion-length estimate?"], "ko": ["입사 플럭스에 부착 확률을 곱한 값이 항상 성장률과 같지 않은 이유는 무엇입니까?", "온도 상승이 편입에 동시에 유리하고 불리할 수 있는 이유는 무엇입니까?", "확산 길이 추정치를 해석하려면 어떤 가정이 필요합니까?"]},
  "references": ["r01", "r02", "r03", "r05"]
}

File: content/chapters/c04.json
{
  "schemaVersion": 1,
  "id": "c04-nucleation-coalescence",
  "slug": "04-nucleation-coalescence",
  "number": 4,
  "group": "g2",
  "title": {"en": "From Nuclei to a Connected Film", "ko": "핵생성에서 연결된 박막까지"},
  "summary": {"en": "Films often develop through incubation, nucleation, island growth, and coalescence. This chapter introduces idealized growth modes and explains why continuity and percolation depend on material, surface, and measurement scale.", "ko": "박막은 흔히 잠복기, 핵생성, 섬 성장 및 합체를 거쳐 발달합니다. 이 장에서는 이상화된 성장 모드를 소개하고 연속성과 퍼콜레이션이 재료, 표면 및 측정 규모에 따라 달라지는 이유를 설명합니다."},
  "objectives": {
    "en": ["Describe the sequence from incubation through nucleation and island coalescence.", "Distinguish Volmer–Weber, Frank–van der Merwe, and Stranski–Krastanov as idealized limiting modes.", "Explain why geometric coverage, electrical percolation, and a continuous functional film are distinct criteria."],
    "ko": ["잠복기에서 핵생성과 섬 합체에 이르는 순서를 설명한다.", "Volmer–Weber, Frank–van der Merwe 및 Stranski–Krastanov 모드를 이상화된 한계 모드로 구분한다.", "기하학적 피복, 전기적 퍼콜레이션 및 기능적으로 연속인 막이 서로 다른 기준인 이유를 설명한다."]
  },
  "sections": {
    "en": [
      {"heading": "Incubation and the first stable nuclei", "paragraphs": ["After exposure begins, incoming species may first adsorb, react with surface groups, diffuse, or desorb. The interval before a detectable stable population forms is often called incubation, but its measured duration depends on the detection method and threshold. A surface can undergo chemical changes before any instrument reports a film, so 'no signal' does not necessarily mean 'no surface reaction.'", "A nucleus is a cluster that is sufficiently stable to persist and grow under the conditions. Forming one can require a fluctuation that crosses a free-energy barrier; the barrier depends on cluster size, interfaces, supersaturation, and strain. Nucleation is therefore stochastic and sensitive to defects and local chemistry. Classical nucleation pictures are useful organizing models but can omit atomistic structure and heterogeneous pathways [[r01]]."]},
      {"heading": "Island growth and coalescence", "paragraphs": ["Once stable nuclei exist, incoming material can enlarge islands while new nuclei continue to form. Island density and spacing reflect the competition among arrival, diffusion, capture, and desorption. As islands meet, coalescence reduces exposed substrate area, but boundaries can leave voids, seams, or defects. Coalescence itself can also drive restructuring as the total boundary and surface energy changes.", "The path from separated islands to a connected morphology is not captured by nominal deposited thickness alone. Material can accumulate preferentially on existing islands, making local thickness greater than the area-averaged amount. Roughness, shadowing, substrate topography, and chemistry influence whether gaps close. Growth and stress evolution can further alter morphology [[r01]] [[r06]]."]},
      {"heading": "Three idealized growth modes", "paragraphs": ["In Volmer–Weber growth, three-dimensional islands are favored from early stages, often associated with unfavorable wetting of the substrate. In Frank–van der Merwe growth, successive layers are favored, corresponding to complete wetting in the idealized thermodynamic picture. In Stranski–Krastanov growth, one or more wetting layers form before islanding becomes favorable, commonly because accumulated strain changes the balance. These labels summarize limiting patterns rather than complete microscopic mechanisms.", "Actual films may combine features, transition with thickness, or depart from the simple classifications because of kinetics, reconstruction, alloying, defects, and changing strain. A label should therefore be tied to observations and conditions, not inferred solely from nominal materials or lattice mismatch. Thermodynamic wetting arguments and kinetic accessibility must be considered together [[r01]] [[r07]]."]},
      {"heading": "Continuity, percolation, and practical meaning", "paragraphs": ["Geometric coverage asks what fraction of a projected area is occupied by material. Percolation asks whether connected paths span the region for a specified connectivity rule. Electrical conduction additionally depends on the resistance of necks and junctions, while a barrier layer may fail functionally through a single pinhole even when its average coverage is high. Thus 'continuous' must be defined relative to the property and scale of interest.", "A percolation threshold is not a universal thickness: it depends on island shape, size distribution, spatial correlations, substrate, and the measurement's resolution. A conduction measurement can identify a connected electrical path but cannot prove a chemically pinhole-free barrier. Imaging, electrical tests, and depth-sensitive analysis answer complementary questions. Report the operational criterion and uncertainty rather than treating the first detected signal as a universal continuity point [[r01]]."]}
    ],
    "ko": [
      {"heading": "잠복기와 최초 안정 핵", "paragraphs": ["노출이 시작된 뒤 입사 종은 먼저 흡착하거나 표면 작용기와 반응하고, 확산하거나 탈착할 수 있습니다. 검출 가능한 안정 개체군이 형성되기 전의 구간을 잠복기라고 부르기도 하지만, 측정된 지속 시간은 분석법과 임계값에 좌우됩니다. 어떤 장비도 막 신호를 보고하기 전 표면 화학은 이미 변할 수 있으므로 '신호가 없다'는 것이 반드시 '표면 반응이 없다'는 뜻은 아닙니다.", "핵은 조건에서 유지되고 성장할 만큼 안정한 군집입니다. 핵을 만들려면 자유에너지 장벽을 넘는 요동이 필요할 수 있으며, 장벽은 군집 크기, 계면, 과포화도 및 변형률에 좌우됩니다. 따라서 핵생성은 확률적이며 결함과 국소 화학에 민감합니다. 고전적 핵생성 모형은 유용한 정리 틀이지만 원자 수준 구조와 비균질 경로를 생략할 수 있습니다 [[r01]]."]},
      {"heading": "섬 성장과 합체", "paragraphs": ["안정한 핵이 생기면 새로운 핵이 계속 형성되는 동안 입사 물질이 기존 섬을 키울 수 있습니다. 섬의 밀도와 간격은 입사, 확산, 포획 및 탈착의 경쟁을 반영합니다. 섬들이 만나면 노출 기판 면적이 줄지만 경계에 빈틈, 이음부 또는 결함이 남을 수 있습니다. 합체 과정에서는 전체 경계 및 표면 에너지가 변하면서 구조 재편도 일어날 수 있습니다.", "분리된 섬에서 연결된 형태로 가는 경로는 명목상 증착 두께만으로 설명되지 않습니다. 기존 섬에 물질이 우선 축적되면 국소 두께가 면적 평균량보다 클 수 있습니다. 거칠기, 음영 효과, 기판 지형 및 화학은 틈이 닫히는지에 영향을 줍니다. 성장과 응력의 변화도 형태를 바꿀 수 있습니다 [[r01]] [[r06]]."]},
      {"heading": "세 가지 이상화된 성장 모드", "paragraphs": ["Volmer–Weber 성장에서는 초기부터 3차원 섬이 유리하며, 이는 흔히 기판 젖음이 불리한 경우와 연결됩니다. Frank–van der Merwe 성장에서는 이상화된 열역학 그림에서 완전 젖음에 해당하는 연속 층의 형성이 유리합니다. Stranski–Krastanov 성장에서는 하나 이상의 젖음층이 형성된 뒤 섬 형성이 유리해지며, 누적 변형률이 균형을 바꾸는 것이 흔한 원인입니다. 이 이름들은 완전한 미시적 메커니즘이 아니라 한계적인 패턴을 요약합니다.", "실제 막은 여러 특징을 함께 보이거나 두께에 따라 전이할 수 있고, 동역학, 재구성, 합금화, 결함 및 변하는 변형률로 인해 단순 분류에서 벗어날 수 있습니다. 그러므로 명칭은 명목상 재료나 격자 부정합만으로 추정하지 말고 관찰 및 조건과 연결해야 합니다. 열역학적 젖음 논의와 동역학적 접근 가능성을 함께 고려해야 합니다 [[r01]] [[r07]]."]},
      {"heading": "연속성, 퍼콜레이션과 실제 의미", "paragraphs": ["기하학적 피복은 투영 면적 중 물질이 차지하는 비율을 묻습니다. 퍼콜레이션은 지정된 연결 기준에서 영역을 가로지르는 연결 경로가 있는지를 묻습니다. 전기 전도에는 목과 접합부의 저항도 영향을 주며, 배리어층은 평균 피복률이 높아도 핀홀 하나로 기능을 잃을 수 있습니다. 따라서 '연속'은 관심 물성과 길이 규모에 맞게 정의해야 합니다.", "퍼콜레이션 임계값은 보편적인 두께가 아닙니다. 섬의 모양, 크기 분포, 공간 상관관계, 기판 및 측정 분해능에 따라 달라집니다. 전도 측정으로 전기적 연결 경로를 찾을 수는 있지만 화학적으로 핀홀이 없는 배리어임을 입증하지는 못합니다. 이미징, 전기 시험 및 깊이 분석은 서로 보완적인 질문에 답합니다. 첫 검출 신호를 보편적인 연속점으로 간주하지 말고 조작적 기준과 불확도를 보고하십시오 [[r01]]."]}
    ]
  },
  "workedExample": {"en": "Illustrative coverage estimate: imagine 100 equal projected surface cells, of which 70 contain islands. Geometric coverage is 70/100 = 0.70, or 70%. This alone says nothing about whether the occupied cells form a path across the sample, whether gaps are pinholes through the film, or whether electrical junctions conduct. Those require separate connectivity and functional measurements.", "ko": "피복률 추정의 설명용 예입니다. 투영된 표면을 같은 크기의 셀 100개로 나누고 그중 70개에 섬이 있다고 가정하면 기하학적 피복률은 70/100 = 0.70, 즉 70%입니다. 이 값만으로 점유된 셀들이 시료를 가로지르는 경로를 이루는지, 틈이 막을 관통하는 핀홀인지, 전기 접합부가 전도하는지는 알 수 없습니다. 연결성과 기능을 별도로 측정해야 합니다."},
  "limitations": {"en": ["The three named growth modes are idealized descriptions; mixed and evolving behavior is common.", "Percolation and continuity depend on operational definitions, morphology, and measurement scale; no universal critical thickness is implied."], "ko": ["세 가지 성장 모드는 이상화된 설명이며 혼합되거나 변하는 거동이 흔합니다.", "퍼콜레이션과 연속성은 조작적 정의, 형태 및 측정 규모에 좌우되며 보편적 임계 두께를 의미하지 않습니다."]},
  "questions": {"en": ["Why can incubation time depend on the measurement method?", "What physical balance distinguishes the three idealized growth modes?", "Why is electrical percolation insufficient to certify a pinhole-free barrier?"], "ko": ["잠복 시간이 측정법에 따라 달라질 수 있는 이유는 무엇입니까?", "세 가지 이상화된 성장 모드를 구분하는 물리적 균형은 무엇입니까?", "전기적 퍼콜레이션만으로 핀홀이 없는 배리어를 보증할 수 없는 이유는 무엇입니까?"]},
  "references": ["r01", "r06", "r07"]
}

File: content/chapters/c05.json
{
    "schemaVersion": 1,
    "id": "c05-pvd",
    "slug": "05-pvd",
    "number": 5,
    "group": "g3",
    "title": {
        "en": "Physical Vapor Deposition: Evaporation and Sputtering",
        "ko": "\ubb3c\ub9ac\uc801 \uae30\uc0c1 \uc99d\ucc29: \uc99d\ubc1c\uacfc \uc2a4\ud37c\ud130\ub9c1"
    },
    "summary": {
        "en": "Compares evaporation and sputtering through source physics, transport, reactive operation, and the energetic conditions that shape deposited-film microstructure.",
        "ko": "\uc99d\ubc1c\uacfc \uc2a4\ud37c\ud130\ub9c1\uc744 \uc18c\uc2a4 \ubb3c\ub9ac, \uc218\uc1a1, \ubc18\uc751\uc131 \uc6b4\uc804, \uadf8\ub9ac\uace0 \uc99d\ucc29\ub9c9 \ubbf8\uc138\uad6c\uc870\ub97c \ud615\uc131\ud558\ub294 \uc5d0\ub108\uc9c0 \uc870\uac74\uc744 \uc911\uc2ec\uc73c\ub85c \ube44\uad50\ud569\ub2c8\ub2e4."
    },
    "objectives": {
        "en": [
            "Distinguish the source and transport mechanisms of evaporation and sputtering.",
            "Explain when line-of-sight geometry is a useful approximation and when gas scattering matters.",
            "Describe target poisoning and the coupled feedback in reactive sputtering.",
            "Interpret energetic-particle effects and structure-zone models as conditional heuristics."
        ],
        "ko": [
            "\uc99d\ubc1c\uacfc \uc2a4\ud37c\ud130\ub9c1\uc758 \uc18c\uc2a4 \ubc0f \uc218\uc1a1 \uba54\ucee4\ub2c8\uc998\uc744 \uad6c\ubd84\ud55c\ub2e4.",
            "\uc9c1\uc9c4 \uc2dc\uc57c \uae30\ud558\uac00 \uc720\uc6a9\ud55c \uadfc\uc0ac\uc778 \uacbd\uc6b0\uc640 \uae30\uccb4 \uc0b0\ub780\uc774 \uc911\uc694\ud55c \uacbd\uc6b0\ub97c \uc124\uba85\ud55c\ub2e4.",
            "\ubc18\uc751\uc131 \uc2a4\ud37c\ud130\ub9c1\uc5d0\uc11c \ud0c0\uae43 \ud53c\ub3c5\uacfc \uacb0\ud569\ub41c \ud53c\ub4dc\ubc31\uc744 \uc124\uba85\ud55c\ub2e4.",
            "\uace0\uc5d0\ub108\uc9c0 \uc785\uc790\uc758 \uc601\ud5a5\uacfc \uad6c\uc870 \uc601\uc5ed \ubaa8\ub378\uc744 \uc870\uac74\ubd80 \uacbd\ud5d8\uce59\uc73c\ub85c \ud574\uc11d\ud55c\ub2e4."
        ]
    },
    "sections": {
        "en": [
            {
                "heading": "Two routes from source to film",
                "paragraphs": [
                    "In thermal evaporation, heating raises the vapor pressure of a source and atoms or molecules leave its surface. In sputtering, ions accelerated through a plasma transfer momentum to a target and eject target species. Both methods create a vapor-phase flux that condenses on a substrate, but their source distributions, particle energies, and practical material constraints differ. Neither name alone specifies a film: substrate temperature, surface condition, geometry, residual gases, and flux history also affect incorporation and subsequent evolution [[r01]].",
                    "A simple geometric model treats emitted particles as traveling in straight lines. For an ideal point source with angular intensity proportional to cos\u207f\u03b8, the flux arriving on a small planar surface includes both source angular emission and the receiving-surface cosine projection; shadowing and source-to-substrate distance then determine thickness patterns. Real sources have finite size, changing shape, nonuniform erosion or heating, and fixtures that block flux. The line-of-sight picture is therefore a starting model for geometry, not a guarantee of conformal coverage or uniform thickness."
                ]
            },
            {
                "heading": "Transport through the gas",
                "paragraphs": [
                    "In a sufficiently rarefied path, a substantial fraction of vapor travels from source to substrate without a collision. As gas density or path length increases, collisions redirect and thermalize particles; the arriving flux becomes less directional and may lose energy. The relevant comparison is between a species' mean free path and the characteristic travel distance. A single mean-free-path estimate is only approximate because cross sections depend on species and energy, and the chamber contains a distribution of paths and collisions.",
                    "Scattering can soften geometric shadowing, but it does not by itself ensure uniform or conformal growth. It can also reduce the directed flux reaching recessed regions and alter the energy distribution at the surface. In sputtering, energetic neutrals and ions can add resputtering, defect creation, or enhanced surface mobility; their effects depend on energy, incidence, material, and substrate response. These mechanisms couple transport to growth kinetics and stress, so a thickness map alone cannot identify the cause of a microstructural change [[r06]]."
                ]
            },
            {
                "heading": "Reactive sputtering and target poisoning",
                "paragraphs": [
                    "Reactive sputtering introduces a reactive gas that can combine with sputtered target atoms at the substrate, in the gas phase, or on chamber surfaces. The target itself can become covered by a compound. This target poisoning often changes sputter yield and discharge behavior, while reactive-gas consumption changes with the target's surface state. Gas flow, pumping, target condition, and plasma response therefore form a coupled system rather than independent settings.",
                    "A qualitative feedback loop explains why a small change in reactive-gas supply may produce a large change in operating state: more reactive gas can increase compound coverage; altered coverage can reduce metal sputter flux and reactive-gas gettering; the resulting gas composition can then reinforce or reverse the coverage change. Hysteresis may result, so the state can depend on the path used to reach a nominal operating point. This description predicts neither a universal transition point nor a stable recipe. Process control must be specific to the reactor and material system."
                ]
            },
            {
                "heading": "Energetics and structure-zone heuristics",
                "paragraphs": [
                    "Deposited structure reflects competition among adatom mobility, arrival rate, shadowing, impurities, and bombardment. Low surface mobility can preserve open, porous columns; increased mobility can promote denser growth, while excessive bombardment may cause damage, resputtering, or stress. Substrate temperature is often normalized by a material's melting temperature in structure-zone discussions, but this ratio does not capture all controlling variables, especially energetic-particle flux, pressure, chemistry, and substrate condition.",
                    "Structure-zone diagrams, including Thornton's treatment of sputtered coatings, organize observed trends using selected process variables and are useful for hypothesis formation [[r04]]. They are not universal phase diagrams or predictive laws. Two systems at nominally similar temperature and pressure can differ because species energies, ion bombardment, surface chemistry, and geometry differ. Use the diagrams to ask which mechanisms may dominate, then test the inference with film density, morphology, stress, composition, and electrical or optical measurements appropriate to the application."
                ]
            }
        ],
        "ko": [
            {
                "heading": "\uc18c\uc2a4\uc5d0\uc11c \ub9c9\uae4c\uc9c0\uc758 \ub450 \uacbd\ub85c",
                "paragraphs": [
                    "\uc5f4 \uc99d\ubc1c\uc5d0\uc11c\ub294 \uc18c\uc2a4\ub97c \uac00\uc5f4\ud574 \uc99d\uae30\uc555\uc744 \ub192\uc774\uace0 \uc6d0\uc790\ub098 \ubd84\uc790\uac00 \ud45c\uba74\uc5d0\uc11c \ubc29\ucd9c\ub418\uac8c \ud569\ub2c8\ub2e4. \uc2a4\ud37c\ud130\ub9c1\uc5d0\uc11c\ub294 \ud50c\ub77c\uc2a4\ub9c8\uc5d0\uc11c \uac00\uc18d\ub41c \uc774\uc628\uc774 \ud0c0\uae43\uc5d0 \uc6b4\ub3d9\ub7c9\uc744 \uc804\ub2ec\ud574 \ud0c0\uae43 \uc885\uc744 \ubc29\ucd9c\uc2dc\ud0b5\ub2c8\ub2e4. \ub450 \ubc29\ubc95 \ubaa8\ub450 \uae30\uc0c1 \ud50c\ub7ed\uc2a4\ub97c \ub9cc\ub4e4\uace0 \uae30\ud310\uc5d0\uc11c \uc751\ucd95\uc2dc\ud0a4\uc9c0\ub9cc, \uc18c\uc2a4\uc758 \uac01\ub3c4 \ubd84\ud3ec, \uc785\uc790 \uc5d0\ub108\uc9c0, \uc2e4\uc6a9 \uc7ac\ub8cc \uc81c\uc57d\uc740 \ub2e4\ub985\ub2c8\ub2e4. \uacf5\uc815 \uba85\uce6d\ub9cc\uc73c\ub85c \ub9c9\uc758 \ud2b9\uc131\uc774 \uc815\ud574\uc9c0\uc9c0\ub294 \uc54a\uc2b5\ub2c8\ub2e4. \uae30\ud310 \uc628\ub3c4\uc640 \ud45c\uba74 \uc0c1\ud0dc, \uae30\ud558, \uc794\ub958 \uae30\uccb4, \ud50c\ub7ed\uc2a4 \uc774\ub825\ub3c4 \ubb3c\uc9c8 \ud3b8\uc785\uacfc \ud6c4\uc18d \ubcc0\ud654\ub97c \uc88c\uc6b0\ud569\ub2c8\ub2e4 [[r01]].",
                    "\ub2e8\uc21c \uae30\ud558 \ubaa8\ub378\uc740 \ubc29\ucd9c\ub41c \uc785\uc790\uac00 \uc9c1\uc120\uc73c\ub85c \uc774\ub3d9\ud55c\ub2e4\uace0 \uac00\uc815\ud569\ub2c8\ub2e4. \uac01\ub3c4 \uc138\uae30\uac00 cos\u207f\u03b8\uc5d0 \ube44\ub840\ud558\ub294 \uc774\uc0c1\uc801 \uc810 \uc18c\uc2a4\ub77c\uba74 \uc791\uc740 \ud3c9\uba74\uc5d0 \ub3c4\ub2ec\ud558\ub294 \ud50c\ub7ed\uc2a4\uc5d0\ub294 \uc18c\uc2a4\uc758 \uac01\ub3c4 \ubc29\ucd9c\uacfc \uc218\uc6a9\uba74\uc758 \ucf54\uc0ac\uc778 \ud22c\uc601\uc774 \ud568\uaed8 \ubc18\uc601\ub418\uba70, \ucc28\ud3d0\uc640 \uc18c\uc2a4-\uae30\ud310 \uac70\ub9ac\uac00 \ub450\uaed8 \ubd84\ud3ec\ub97c \uacb0\uc815\ud569\ub2c8\ub2e4. \uc2e4\uc81c \uc18c\uc2a4\ub294 \uc720\ud55c\ud55c \ud06c\uae30\uc640 \ubcc0\ud654\ud558\ub294 \ud615\uc0c1, \ubd88\uade0\uc77c\ud55c \uce68\uc2dd \ub610\ub294 \uac00\uc5f4\uc744 \uac00\uc9c0\uba70 \uace0\uc815\uad6c\uac00 \ud50c\ub7ed\uc2a4\ub97c \ub9c9\uae30\ub3c4 \ud569\ub2c8\ub2e4. \ub530\ub77c\uc11c \uc9c1\uc9c4 \uc2dc\uc57c \uadf8\ub9bc\uc740 \uae30\ud558\ub97c \uc774\ud574\ud558\uae30 \uc704\ud55c \uc2dc\uc791 \ubaa8\ub378\uc774\uc9c0, \uade0\uc77c \ub450\uaed8\ub098 \ub4f1\uac01 \ud53c\ubcf5\uc744 \ubcf4\uc7a5\ud558\uc9c0 \uc54a\uc2b5\ub2c8\ub2e4."
                ]
            },
            {
                "heading": "\uae30\uccb4 \ub0b4 \uc218\uc1a1",
                "paragraphs": [
                    "\ucda9\ubd84\ud788 \ud76c\ubc15\ud55c \uc774\ub3d9 \uacbd\ub85c\uc5d0\uc11c\ub294 \uc0c1\ub2f9\uc218 \uc99d\uae30 \uc785\uc790\uac00 \ucda9\ub3cc \uc5c6\uc774 \uc18c\uc2a4\uc5d0\uc11c \uae30\ud310\uae4c\uc9c0 \uc774\ub3d9\ud569\ub2c8\ub2e4. \uae30\uccb4 \ubc00\ub3c4\ub098 \uc774\ub3d9 \uac70\ub9ac\uac00 \ucee4\uc9c0\uba74 \ucda9\ub3cc\uc774 \uc785\uc790\uc758 \ubc29\ud5a5\uc744 \ubc14\uafb8\uace0 \uc5f4\ud3c9\ud615\ud654\ud558\uba70, \ub3c4\ub2ec \ud50c\ub7ed\uc2a4\ub294 \ub35c \ubc29\ud5a5\uc131\uc744 \ub760\uace0 \uc5d0\ub108\uc9c0\ub97c \uc783\uc744 \uc218 \uc788\uc2b5\ub2c8\ub2e4. \ud575\uc2ec \ube44\uad50\ub7c9\uc740 \uc885\ubcc4 \ud3c9\uade0 \uc790\uc720 \ud589\ub85c\uc640 \ub300\ud45c \uc774\ub3d9 \uac70\ub9ac\uc785\ub2c8\ub2e4. \ub2e8\uc77c \ud3c9\uade0 \uc790\uc720 \ud589\ub85c \ucd94\uc0b0\uc740 \uadfc\uc0ac\uce58\uc77c \ubfd0\uc778\ub370, \ub2e8\uba74\uc801\uc774 \uc885\uacfc \uc5d0\ub108\uc9c0\uc5d0 \ub530\ub77c \ub2ec\ub77c\uc9c0\uace0 \ucc54\ubc84 \uc548\uc5d0\ub294 \ub2e4\uc591\ud55c \uacbd\ub85c\uc640 \ucda9\ub3cc \ud69f\uc218\uac00 \uc788\uae30 \ub54c\ubb38\uc785\ub2c8\ub2e4.",
                    "\uc0b0\ub780\uc740 \uae30\ud558\ud559\uc801 \ucc28\ud3d0\ub97c \uc644\ud654\ud560 \uc218 \uc788\uc9c0\ub9cc \uadf8 \uc790\uccb4\ub85c \uade0\uc77c \uc131\uc7a5\uc774\ub098 \ub4f1\uac01 \uc131\uc7a5\uc744 \ubcf4\uc7a5\ud558\uc9c0 \uc54a\uc2b5\ub2c8\ub2e4. \uc624\ud788\ub824 \uc6c0\ud479\ud55c \uc601\uc5ed\uc5d0 \ub3c4\ub2ec\ud558\ub294 \ubc29\ud5a5\uc131 \ud50c\ub7ed\uc2a4\ub97c \uc904\uc774\uace0 \ud45c\uba74 \ub3c4\ub2ec \uc5d0\ub108\uc9c0 \ubd84\ud3ec\ub97c \ubc14\uafc0 \uc218 \uc788\uc2b5\ub2c8\ub2e4. \uc2a4\ud37c\ud130\ub9c1\uc5d0\uc11c\ub294 \uace0\uc5d0\ub108\uc9c0 \uc911\uc131\uc885\uacfc \uc774\uc628\uc774 \uc7ac\uc2a4\ud37c\ud130\ub9c1, \uacb0\ud568 \uc0dd\uc131, \ud45c\uba74 \uc774\ub3d9\uc131 \ud5a5\uc0c1\uc5d0 \uae30\uc5ec\ud560 \uc218 \uc788\uc73c\uba70, \uc601\ud5a5\uc740 \uc5d0\ub108\uc9c0, \uc785\uc0ac\uac01, \uc7ac\ub8cc, \uae30\ud310 \uc751\ub2f5\uc5d0 \uc88c\uc6b0\ub429\ub2c8\ub2e4. \uc774\ub7f0 \uba54\ucee4\ub2c8\uc998\uc740 \uc218\uc1a1\uc744 \uc131\uc7a5 \ub3d9\uc5ed\ud559 \ubc0f \uc751\ub825\uacfc \uacb0\ud569\ud558\ubbc0\ub85c \ub450\uaed8 \uc9c0\ub3c4\ub9cc\uc73c\ub85c \ubbf8\uc138\uad6c\uc870 \ubcc0\ud654\uc758 \uc6d0\uc778\uc744 \ud2b9\uc815\ud560 \uc218 \uc5c6\uc2b5\ub2c8\ub2e4 [[r06]]."
                ]
            },
            {
                "heading": "\ubc18\uc751\uc131 \uc2a4\ud37c\ud130\ub9c1\uacfc \ud0c0\uae43 \ud53c\ub3c5",
                "paragraphs": [
                    "\ubc18\uc751\uc131 \uc2a4\ud37c\ud130\ub9c1\uc740 \ubc18\uc751\uc131 \uae30\uccb4\ub97c \ub3c4\uc785\ud574 \uc2a4\ud37c\ud130\ub41c \ud0c0\uae43 \uc6d0\uc790\uac00 \uae30\ud310, \uae30\uc0c1 \ub610\ub294 \ucc54\ubc84 \ud45c\uba74\uc5d0\uc11c \ubc18\uc751\ud558\uac8c \ud569\ub2c8\ub2e4. \ud0c0\uae43 \uc790\uccb4\uac00 \ud654\ud569\ubb3c\ub85c \ub36e\uc77c \uc218\ub3c4 \uc788\uc2b5\ub2c8\ub2e4. \uc774\ub7ec\ud55c \ud0c0\uae43 \ud53c\ub3c5\uc740 \uc2a4\ud37c\ud130 \uc218\uc728\uacfc \ubc29\uc804 \uac70\ub3d9\uc744 \ubc14\uafb8\ub294 \uacbd\uc6b0\uac00 \ub9ce\uace0, \ubc18\uc751\uc131 \uae30\uccb4 \uc18c\ube44\ub7c9\ub3c4 \ud0c0\uae43 \ud45c\uba74 \uc0c1\ud0dc\uc5d0 \ub530\ub77c \ubcc0\ud569\ub2c8\ub2e4. \ub530\ub77c\uc11c \uae30\uccb4 \uc720\ub7c9, \ubc30\uae30, \ud0c0\uae43 \uc0c1\ud0dc, \ud50c\ub77c\uc2a4\ub9c8 \uc751\ub2f5\uc740 \uc11c\ub85c \ub3c5\ub9bd\uc801\uc778 \uc124\uc815\uc774 \uc544\ub2c8\ub77c \uacb0\ud569\ub41c \uc2dc\uc2a4\ud15c\uc744 \uc774\ub8f9\ub2c8\ub2e4.",
                    "\uc791\uc740 \ubc18\uc751\uc131 \uae30\uccb4 \uacf5\uae09 \ubcc0\ud654\uac00 \ud070 \uc6b4\uc804 \uc0c1\ud0dc \ubcc0\ud654\ub85c \uc774\uc5b4\uc9c8 \uc218 \uc788\ub294 \uc774\uc720\ub294 \uc815\uc131\uc801 \ud53c\ub4dc\ubc31 \uace0\ub9ac\ub85c \uc124\uba85\ud560 \uc218 \uc788\uc2b5\ub2c8\ub2e4. \ubc18\uc751\uc131 \uae30\uccb4\uac00 \ub298\uba74 \ud654\ud569\ubb3c \ud53c\ubcf5\uc774 \uc99d\uac00\ud558\uace0, \ubc14\ub010 \ud53c\ubcf5\uc740 \uae08\uc18d \uc2a4\ud37c\ud130 \ud50c\ub7ed\uc2a4\uc640 \ubc18\uc751\uc131 \uae30\uccb4 \uac8c\ud130\ub9c1\uc744 \uac10\uc18c\uc2dc\ud0ac \uc218 \uc788\uc73c\uba70, \uadf8 \uacb0\uacfc \uae30\uccb4 \uc870\uc131\uc774 \ud53c\ubcf5 \ubcc0\ud654\ub97c \uac15\ud654\ud558\uac70\ub098 \ub418\ub3cc\ub9bd\ub2c8\ub2e4. \uacbd\ub85c\uc5d0 \ub530\ub77c \uc0c1\ud0dc\uac00 \ub2ec\ub77c\uc9c0\ub294 \ud788\uc2a4\ud14c\ub9ac\uc2dc\uc2a4\uac00 \uc0dd\uae38 \uc218 \uc788\uc73c\ubbc0\ub85c, \uac19\uc740 \uba85\ubaa9 \uc6b4\uc804\uc810\uc5d0 \ub3c4\ub2ec\ud558\ub294 \uacbd\ub85c\ub3c4 \uc911\uc694\ud569\ub2c8\ub2e4. \uc774 \uc124\uba85\uc73c\ub85c \ubcf4\ud3b8\uc801\uc778 \uc804\uc774\uc810\uc774\ub098 \uc548\uc815 \ub808\uc2dc\ud53c\ub97c \uc608\uce21\ud560 \uc218\ub294 \uc5c6\uc2b5\ub2c8\ub2e4. \uacf5\uc815 \uc81c\uc5b4\ub294 \ubc18\uc751\uae30\uc640 \uc7ac\ub8cc\uacc4\uc5d0 \ub9de\ucdb0\uc57c \ud569\ub2c8\ub2e4."
                ]
            },
            {
                "heading": "\uc5d0\ub108\uc9c0\uc640 \uad6c\uc870 \uc601\uc5ed \uacbd\ud5d8\uce59",
                "paragraphs": [
                    "\uc99d\ucc29 \uad6c\uc870\ub294 \ud761\ucc29 \uc6d0\uc790\uc758 \uc774\ub3d9\uc131, \ub3c4\ub2ec\ub960, \ucc28\ud3d0, \ubd88\uc21c\ubb3c, \uc785\uc790 \ucda9\ub3cc \ud6a8\uacfc \uac04 \uacbd\uc7c1\uc744 \ubc18\uc601\ud569\ub2c8\ub2e4. \ud45c\uba74 \uc774\ub3d9\uc131\uc774 \ub0ae\uc73c\uba74 \uc5f4\ub9b0 \ub2e4\uacf5\uc131 \uae30\ub465 \uad6c\uc870\uac00 \uc720\uc9c0\ub420 \uc218 \uc788\uace0, \uc774\ub3d9\uc131\uc774 \ucee4\uc9c0\uba74 \uce58\ubc00\ud55c \uc131\uc7a5\uc774 \ucd09\uc9c4\ub420 \uc218 \uc788\uc2b5\ub2c8\ub2e4. \ubc18\uba74 \uacfc\ub3c4\ud55c \ucda9\ub3cc\uc740 \uc190\uc0c1, \uc7ac\uc2a4\ud37c\ud130\ub9c1 \ub610\ub294 \uc751\ub825\uc744 \uc77c\uc73c\ud0ac \uc218 \uc788\uc2b5\ub2c8\ub2e4. \uad6c\uc870 \uc601\uc5ed \ub17c\uc758\uc5d0\uc11c\ub294 \uae30\ud310 \uc628\ub3c4\ub97c \uc7ac\ub8cc\uc758 \uc735\uc810\uc73c\ub85c \uc815\uaddc\ud654\ud558\uae30\ub3c4 \ud558\uc9c0\ub9cc, \uc774 \ube44\uc728\ub9cc\uc73c\ub85c\ub294 \uc785\uc790 \uc5d0\ub108\uc9c0, \uc774\uc628 \ucda9\ub3cc, \uc555\ub825, \ud654\ud559 \ubc0f \uae30\ud310 \uc0c1\ud0dc \ub4f1 \ubaa8\ub4e0 \uc9c0\ubc30 \ubcc0\uc218\ub97c \ud45c\ud604\ud558\uc9c0 \ubabb\ud569\ub2c8\ub2e4.",
                    "Thornton\uc758 \uc2a4\ud37c\ud130 \ucf54\ud305 \ubd84\uc11d\uc744 \ud3ec\ud568\ud55c \uad6c\uc870 \uc601\uc5ed \ub3c4\ud45c\ub294 \uc120\ud0dd\ud55c \uacf5\uc815 \ubcc0\uc218\uc5d0 \ub530\ub978 \uad00\uce21 \uacbd\ud5a5\uc744 \uc815\ub9ac\ud574 \uac00\uc124\uc744 \uc138\uc6b0\ub294 \ub370 \uc720\uc6a9\ud569\ub2c8\ub2e4 [[r04]]. \uadf8\ub7ec\ub098 \ubcf4\ud3b8\uc801 \uc0c1\ub3c4\ub098 \uc608\uce21 \ubc95\uce59\uc740 \uc544\ub2d9\ub2c8\ub2e4. \uba85\ubaa9\uc0c1 \uc628\ub3c4\uc640 \uc555\ub825\uc774 \ube44\uc2b7\ud574\ub3c4 \uc785\uc790 \uc5d0\ub108\uc9c0, \uc774\uc628 \ucda9\ub3cc, \ud45c\uba74 \ud654\ud559\uacfc \uae30\ud558\uac00 \ub2e4\ub974\uba74 \uacb0\uacfc\ub3c4 \ub2e4\ub97c \uc218 \uc788\uc2b5\ub2c8\ub2e4. \ub3c4\ud45c\ub97c \ud1b5\ud574 \uc5b4\ub5a4 \uba54\ucee4\ub2c8\uc998\uc774 \uc9c0\ubc30\uc801\uc77c\uc9c0 \uc9c8\ubb38\ud55c \ub2e4\uc74c, \uc751\uc6a9\uc5d0 \ub9de\ub294 \ub9c9 \ubc00\ub3c4, \ud615\ud0dc, \uc751\ub825, \uc870\uc131, \uc804\uae30\uc801 \ub610\ub294 \uad11\ud559\uc801 \uce21\uc815\uc73c\ub85c \ucd94\ub860\uc744 \uac80\uc99d\ud569\ub2c8\ub2e4."
                ]
            }
        ]
    },
    "workedExample": {
        "en": "Illustrative geometric estimate only: assume a point source emits with angular intensity proportional to cos \u03b8 (n = 1), a small horizontal substrate faces the source, and the source-to-substrate distance is fixed. At a substrate point displaced laterally by x from the axis and vertically separated by h, the path makes angle \u03b8 = arctan(x/h) to the normal and has length r = \u221a(h\u00b2+x\u00b2). The source angular factor and receiving-surface projection together scale as cos\u00b2\u03b8/r\u00b2, which simplifies to h\u00b2/(h\u00b2+x\u00b2)\u00b2. For x = h, this factor is 1/(4h\u00b2), one quarter of its on-axis value 1/h\u00b2. This ratio ignores finite source size, scattering, shadowing, source evolution, and re-emission; it is not a process prediction.",
        "ko": "\uc124\uba85\uc6a9 \uae30\ud558 \ucd94\uc0b0\uc77c \ubfd0\uc785\ub2c8\ub2e4. \uc810 \uc18c\uc2a4\uc758 \uac01\ub3c4 \uc138\uae30\uac00 cos \u03b8\uc5d0 \ube44\ub840\ud558\uace0(n = 1), \uc791\uc740 \uc218\ud3c9 \uae30\ud310\uc774 \uc18c\uc2a4\ub97c \ud5a5\ud558\uba70 \uc18c\uc2a4-\uae30\ud310 \uac70\ub9ac\uac00 \uace0\uc815\ub418\uc5c8\ub2e4\uace0 \uac00\uc815\ud569\ub2c8\ub2e4. \ucd95\uc5d0\uc11c \uc606\uc73c\ub85c x\ub9cc\ud07c, \uc218\uc9c1\uc73c\ub85c h\ub9cc\ud07c \ub5a8\uc5b4\uc9c4 \uae30\ud310 \uc9c0\uc810\uc5d0\uc11c \ubc95\uc120 \uae30\uc900 \uacbd\ub85c\uac01\uc740 \u03b8 = arctan(x/h), \uacbd\ub85c \uae38\uc774\ub294 r = \u221a(h\u00b2+x\u00b2)\uc785\ub2c8\ub2e4. \uc18c\uc2a4 \uac01\ub3c4 \uc778\uc790\uc640 \uc218\uc6a9\uba74 \ud22c\uc601\uc744 \uacf1\ud558\uba74 cos\u00b2\u03b8/r\u00b2\uc5d0 \ube44\ub840\ud558\uba70, \uc774\ub294 h\u00b2/(h\u00b2+x\u00b2)\u00b2\ub85c \uc815\ub9ac\ub429\ub2c8\ub2e4. x = h\uc77c \ub54c \uc774 \uc778\uc790\ub294 1/(4h\u00b2)\ub85c \ucd95\uc0c1 \uac12 1/h\u00b2\uc758 4\ubd84\uc758 1\uc785\ub2c8\ub2e4. \uc774 \ube44\uc728\uc740 \uc720\ud55c \uc18c\uc2a4 \ud06c\uae30, \uc0b0\ub780, \ucc28\ud3d0, \uc18c\uc2a4 \ubcc0\ud654, \uc7ac\ubc29\ucd9c\uc744 \ubb34\uc2dc\ud558\ubbc0\ub85c \uacf5\uc815 \uc608\uce21\uac12\uc774 \uc544\ub2d9\ub2c8\ub2e4."
    },
    "limitations": {
        "en": [
            "The line-of-sight and point-source relations are geometric idealizations; they omit chamber-specific scattering, evolving sources, and surface re-emission.",
            "Reactive-sputtering feedback and structure-zone descriptions are qualitative or heuristic and do not supply transferable operating recipes or universal boundaries."
        ],
        "ko": [
            "\uc9c1\uc9c4 \uc2dc\uc57c \uad00\uacc4\uc640 \uc810 \uc18c\uc2a4 \uc2dd\uc740 \uae30\ud558\ud559\uc801 \uc774\uc0c1\ud654\uc774\uba70, \ucc54\ubc84\ubcc4 \uc0b0\ub780, \ubcc0\ud654\ud558\ub294 \uc18c\uc2a4, \ud45c\uba74 \uc7ac\ubc29\ucd9c\uc744 \uc0dd\ub7b5\ud569\ub2c8\ub2e4.",
            "\ubc18\uc751\uc131 \uc2a4\ud37c\ud130\ub9c1 \ud53c\ub4dc\ubc31\uacfc \uad6c\uc870 \uc601\uc5ed \uc124\uba85\uc740 \uc815\uc131\uc801 \ub610\ub294 \uacbd\ud5d8\uc801\uc774\uba70, \ub2e4\ub978 \uc7a5\ube44\uc5d0 \uc804\uc6a9 \uac00\ub2a5\ud55c \uc6b4\uc804 \ub808\uc2dc\ud53c\ub098 \ubcf4\ud3b8\uc801 \uacbd\uacc4\ub97c \uc81c\uc2dc\ud558\uc9c0 \uc54a\uc2b5\ub2c8\ub2e4."
        ]
    },
    "questions": {
        "en": [
            "Which assumptions make a line-of-sight model useful, and what observations would indicate that scattering or source geometry must be included?",
            "Explain one feedback path that can produce hysteresis during reactive sputtering, and identify why its transition point is reactor-specific.",
            "Why should a structure-zone diagram be treated as a heuristic when predicting a film made under energetic bombardment?"
        ],
        "ko": [
            "\uc9c1\uc9c4 \uc2dc\uc57c \ubaa8\ub378\uc744 \uc720\uc6a9\ud558\uac8c \ub9cc\ub4dc\ub294 \uac00\uc815\uc740 \ubb34\uc5c7\uc774\uba70, \uc0b0\ub780\uc774\ub098 \uc18c\uc2a4 \uae30\ud558\ub97c \uace0\ub824\ud574\uc57c \ud568\uc744 \ubcf4\uc5ec\uc8fc\ub294 \uad00\uce21\uc740 \ubb34\uc5c7\uc778\uac00?",
            "\ubc18\uc751\uc131 \uc2a4\ud37c\ud130\ub9c1 \uc911 \ud788\uc2a4\ud14c\ub9ac\uc2dc\uc2a4\ub97c \ub9cc\ub4e4 \uc218 \uc788\ub294 \ud53c\ub4dc\ubc31 \uacbd\ub85c \ud558\ub098\ub97c \uc124\uba85\ud558\uace0 \uc804\uc774\uc810\uc774 \ubc18\uc751\uae30\ubcc4\ub85c \ub2ec\ub77c\uc9c0\ub294 \uc774\uc720\ub97c \ub9d0\ud558\ub77c.",
            "\uace0\uc5d0\ub108\uc9c0 \ucda9\ub3cc \uc870\uac74\uc5d0\uc11c \ub9cc\ub4e0 \ub9c9\uc744 \uc608\uce21\ud560 \ub54c \uad6c\uc870 \uc601\uc5ed \ub3c4\ud45c\ub97c \uacbd\ud5d8\uce59\uc73c\ub85c \ub2e4\ub904\uc57c \ud558\ub294 \uc774\uc720\ub294 \ubb34\uc5c7\uc778\uac00?"
        ]
    },
    "references": [
        "r01",
        "r04",
        "r06"
    ]
}
