Repository: frbread7/thinfilmbook

# ThinFilmBook

ThinFilmBook is an original bilingual engineering textbook about thin-film growth, deposition, epitaxy, interfaces, film stress, characterization, and process integration.

This repository is a **local, in-progress release candidate**. It includes twelve English and Korean chapters, three bounded analytical labs, original cover artwork, citations, and local validation. Its manifest omits the top-level public repository and production destinations because neither exists. Chapter and lab routes, plus the nested attribution repository URL, describe prospective unverified locations; the My Library portal exposes no external action for this in-progress record.

File: content/chapters/c06.json
{
    "schemaVersion": 1,
    "id": "c06-cvd",
    "slug": "06-cvd",
    "number": 6,
    "group": "g3",
    "title": {
        "en": "Chemical Vapor Deposition: Transport and Reaction",
        "ko": "\ud654\ud559 \uae30\uc0c1 \uc99d\ucc29: \uc218\uc1a1\uacfc \ubc18\uc751"
    },
    "summary": {
        "en": "Builds a quantitative picture of precursor delivery, gas and surface reactions, transport limits, and wafer-scale nonuniformity in CVD.",
        "ko": "CVD\uc758 \uc804\uad6c\uccb4 \uacf5\uae09, \uae30\uc0c1 \ubc0f \ud45c\uba74 \ubc18\uc751, \uc218\uc1a1 \uc81c\ud55c, \uc6e8\uc774\ud37c \uaddc\ubaa8 \ubd88\uade0\uc77c\uc131\uc744 \uc815\ub7c9\uc801\uc73c\ub85c \uc124\uba85\ud569\ub2c8\ub2e4."
    },
    "objectives": {
        "en": [
            "Trace precursor transport from inlet to reactive surface.",
            "Distinguish surface-reaction-limited and mass-transfer-limited growth.",
            "Use a series-resistance rate model only under its assumptions.",
            "Explain how depletion, loading, and flow affect uniformity."
        ],
        "ko": [
            "\uc804\uad6c\uccb4\uac00 \uc785\uad6c\uc5d0\uc11c \ubc18\uc751 \ud45c\uba74\uae4c\uc9c0 \uc774\ub3d9\ud558\ub294 \uacbd\ub85c\ub97c \uc124\uba85\ud55c\ub2e4.",
            "\ud45c\uba74 \ubc18\uc751 \uc81c\ud55c \uc131\uc7a5\uacfc \ubb3c\uc9c8 \uc804\ub2ec \uc81c\ud55c \uc131\uc7a5\uc744 \uad6c\ubd84\ud55c\ub2e4.",
            "\uac00\uc815\uc774 \ucda9\uc871\ub420 \ub54c\ub9cc \uc9c1\ub82c \uc800\ud56d \uc18d\ub3c4 \ubaa8\ub378\uc744 \uc0ac\uc6a9\ud55c\ub2e4.",
            "\uace0\uac08, \ub85c\ub529, \uc720\ub3d9\uc774 \uade0\uc77c\ub3c4\uc5d0 \ubbf8\uce58\ub294 \uc601\ud5a5\uc744 \uc124\uba85\ud55c\ub2e4."
        ]
    },
    "sections": {
        "en": [
            {
                "heading": "Delivery and the near-surface region",
                "paragraphs": [
                    "CVD supplies volatile reactants to a heated or otherwise activated surface, where chemical transformations produce a solid film and volatile by-products. Delivery includes inlet mixing, convection through the reactor, diffusion across the near-surface boundary layer, and adsorption or reaction at the surface. Temperature and composition can vary along this route, so an inlet partial pressure is not necessarily the concentration experienced by every point on a substrate [[r05]].",
                    "A boundary-layer description is useful when a relatively slow-moving near-wall region separates bulk flow from the surface. Reactant must cross this region to reach the film, while products must leave it. The layer is not a fixed geometrical coating: its thickness and concentration profile depend on flow, geometry, temperature, diffusivity, and surface consumption. Real reactors may require coupled fluid-flow, heat-transfer, and chemistry models rather than a single boundary-layer estimate."
                ]
            },
            {
                "heading": "Competing reaction and transport rates",
                "paragraphs": [
                    "A surface-reaction-limited regime occurs when transport can replenish reactant faster than the surface consumes it. The surface concentration then remains near its bulk value, and changes in surface kinetics, often strongly temperature-dependent, control growth. A mass-transfer-limited regime occurs when surface consumption is fast relative to replenishment; the near-surface reactant concentration falls and growth responds to transport. These are limiting descriptions, not mutually exclusive reactor labels: different locations or reactants can occupy different regimes at once.",
                    "For a steady, one-dimensional, single-reactant model with linear first-order surface consumption, constant diffusivity and transfer coefficient, no gas-phase reaction, and negligible product feedback, write the molar flux as J = k_g(C_b \u2212 C_s) = k_s C_s. Here k_g is a mass-transfer coefficient, k_s is an effective surface rate coefficient, C_b is bulk concentration, and C_s is surface concentration. Solving gives J = C_b/(1/k_g + 1/k_s), a series-resistance form. It is not a universal CVD rate law: nonlinear adsorption, multiple reactants, changing surface coverage, gas-phase chemistry, or transient conditions invalidate this simple expression [[r05]]."
                ]
            },
            {
                "heading": "Loading, depletion, and uniformity",
                "paragraphs": [
                    "As reactive area or substrate count increases, the reactor presents a larger total sink for precursor. If supply and mixing do not scale accordingly, upstream surfaces can consume reactant and downstream surfaces see a depleted feed. This loading effect can shift growth rate, composition, or phase along a flow path. The result depends on reactor geometry, residence time, temperature field, reaction probability, and gas replenishment; the word loading by itself does not define a quantitative correction.",
                    "Uniformity engineering therefore considers the whole coupled reactor: inlet distribution, gas velocity, boundary-layer development, temperature gradients, pump and exhaust placement, and the spatial distribution of reactive area. A wafer may show radial variation even without strong inlet-to-outlet depletion, for example when temperature or flow varies across it. Thickness uniformity also does not guarantee uniform composition or defect density. Measurements should sample the outputs that matter, and a model should be checked against the specific reactor and operating domain before it is used for optimization."
                ]
            },
            {
                "heading": "Model use and interpretation",
                "paragraphs": [
                    "Dimensionless groups and transport calculations help identify plausible controlling mechanisms, but their values require appropriate properties and length scales. Gas diffusivity, viscosity, density, and reaction rates can vary with temperature and composition. A calculation using a single nominal value is best treated as a local estimate whose assumptions are stated. When these properties or boundary conditions are poorly known, the uncertainty can be comparable to the predicted process trend.",
                    "A useful modeling sequence is to state the geometry and steady-state assumptions, estimate transport and reaction time scales, and then ask whether coupling can be neglected. If a model predicts depletion, temperature gradients, or changing surface coverage, those effects should be represented or measured rather than folded into an unexplained empirical constant. Reactor design and optimization rely on transport models, but their credibility depends on boundary conditions and validation data for the relevant apparatus [[r05]]."
                ]
            }
        ],
        "ko": [
            {
                "heading": "\uacf5\uae09\uacfc \ud45c\uba74 \uadfc\ubc29 \uc601\uc5ed",
                "paragraphs": [
                    "CVD\ub294 \ud718\ubc1c\uc131 \ubc18\uc751\ubb3c\uc744 \uac00\uc5f4\ub418\uc5c8\uac70\ub098 \ub2e4\ub978 \ubc29\uc2dd\uc73c\ub85c \ud65c\uc131\ud654\ub41c \ud45c\uba74\uc5d0 \uacf5\uae09\ud558\uba70, \ud654\ud559 \ubcc0\ud658\uc73c\ub85c \uace0\uccb4 \ub9c9\uacfc \ud718\ubc1c\uc131 \ubd80\uc0b0\ubb3c\uc744 \ub9cc\ub4ed\ub2c8\ub2e4. \uacf5\uae09\uc5d0\ub294 \uc785\uad6c \ud63c\ud569, \ubc18\uc751\uae30 \ub0b4 \ub300\ub958, \ud45c\uba74 \uadfc\ubc29 \uacbd\uacc4\uce35\uc744 \uac00\ub85c\uc9c0\ub974\ub294 \ud655\uc0b0, \ud45c\uba74 \ud761\ucc29 \ub610\ub294 \ubc18\uc751\uc774 \ud3ec\ud568\ub429\ub2c8\ub2e4. \uc774 \uacbd\ub85c\ub97c \ub530\ub77c \uc628\ub3c4\uc640 \uc870\uc131\uc774 \ub2ec\ub77c\uc9c8 \uc218 \uc788\uc73c\ubbc0\ub85c \uc785\uad6c\uc758 \ubd84\uc555\uc774 \uae30\ud310 \ubaa8\ub4e0 \uc9c0\uc810\uc5d0\uc11c \uacbd\ud5d8\ud558\ub294 \ub18d\ub3c4\uc640 \uac19\ub2e4\uace0 \ubcfc \uc218 \uc5c6\uc2b5\ub2c8\ub2e4 [[r05]].",
                    "\uacbd\uacc4\uce35 \uc124\uba85\uc740 \ubcbd \uac00\uae4c\uc774\uc758 \uc0c1\ub300\uc801\uc73c\ub85c \ub290\ub9b0 \uc601\uc5ed\uc774 \ubc8c\ud06c \uc720\ub3d9\uacfc \ud45c\uba74\uc744 \ub098\ub204\ub294 \uacbd\uc6b0 \uc720\uc6a9\ud569\ub2c8\ub2e4. \ubc18\uc751\ubb3c\uc740 \ub9c9 \ud45c\uba74\uc5d0 \ub3c4\ub2ec\ud558\uae30 \uc704\ud574 \uc774 \uc601\uc5ed\uc744 \ud1b5\uacfc\ud558\uace0 \uc0dd\uc131\ubb3c\uc740 \ube60\uc838\ub098\uc640\uc57c \ud569\ub2c8\ub2e4. \uacbd\uacc4\uce35\uc740 \uace0\uc815\ub41c \ub450\uaed8\uc758 \ucf54\ud305\uc774 \uc544\ub2d9\ub2c8\ub2e4. \ub450\uaed8\uc640 \ub18d\ub3c4 \ubd84\ud3ec\ub294 \uc720\ub3d9, \uae30\ud558, \uc628\ub3c4, \ud655\uc0b0\uacc4\uc218, \ud45c\uba74 \uc18c\ube44\ub7c9\uc5d0 \uc88c\uc6b0\ub429\ub2c8\ub2e4. \uc2e4\uc81c \ubc18\uc751\uae30\ub294 \ub2e8\uc77c \uacbd\uacc4\uce35 \ucd94\uc0b0\ubcf4\ub2e4 \uc720\ub3d9, \uc5f4\uc804\ub2ec, \ud654\ud559\uc744 \uacb0\ud569\ud55c \ubaa8\ub378\uc744 \ud544\uc694\ub85c \ud560 \uc218 \uc788\uc2b5\ub2c8\ub2e4."
                ]
            },
            {
                "heading": "\ubc18\uc751 \uc18d\ub3c4\uc640 \uc218\uc1a1 \uc18d\ub3c4\uc758 \uacbd\uc7c1",
                "paragraphs": [
                    "\ud45c\uba74 \ubc18\uc751 \uc81c\ud55c \uc601\uc5ed\uc5d0\uc11c\ub294 \uc218\uc1a1\uc774 \ud45c\uba74 \uc18c\ube44\ubcf4\ub2e4 \ube60\ub974\uac8c \ubc18\uc751\ubb3c\uc744 \ubcf4\ucda9\ud560 \uc218 \uc788\uc2b5\ub2c8\ub2e4. \uc774\ub54c \ud45c\uba74 \ub18d\ub3c4\ub294 \ubc8c\ud06c \uac12\uc5d0 \uac00\uae5d\uac8c \uc720\uc9c0\ub418\uace0, \ud754\ud788 \uc628\ub3c4 \uc758\uc874\uc131\uc774 \ud070 \ud45c\uba74 \ubc18\uc751 \uc18d\ub3c4\uac00 \uc131\uc7a5\uc744 \uc9c0\ubc30\ud569\ub2c8\ub2e4. \ubb3c\uc9c8 \uc804\ub2ec \uc81c\ud55c \uc601\uc5ed\uc740 \ubcf4\ucda9\uc5d0 \ube44\ud574 \ud45c\uba74 \uc18c\ube44\uac00 \ube60\ub978 \uacbd\uc6b0\uc774\uba70, \ud45c\uba74 \uadfc\ubc29 \ubc18\uc751\ubb3c \ub18d\ub3c4\uac00 \ub0ae\uc544\uc9c0\uace0 \uc131\uc7a5\uc740 \uc218\uc1a1\uc5d0 \ubc18\uc751\ud569\ub2c8\ub2e4. \uc774\ub294 \uadf9\ud55c\uc744 \uc124\uba85\ud558\ub294 \ud45c\ud604\uc774\uc9c0, \uc11c\ub85c \ubc30\ud0c0\uc801\uc778 \ubc18\uc751\uae30 \ubd84\ub958\ub294 \uc544\ub2d9\ub2c8\ub2e4. \uc11c\ub85c \ub2e4\ub978 \uc704\uce58\ub098 \ubc18\uc751\ubb3c\uc774 \ub3d9\uc2dc\uc5d0 \ub2e4\ub978 \uc601\uc5ed\uc5d0 \ub193\uc77c \uc218 \uc788\uc2b5\ub2c8\ub2e4.",
                    "\uc815\uc0c1 \uc0c1\ud0dc, 1\ucc28\uc6d0, \ub2e8\uc77c \ubc18\uc751\ubb3c, \uc120\ud615 1\ucc28 \ud45c\uba74 \uc18c\ube44, \uc77c\uc815\ud55c \ud655\uc0b0\uacc4\uc218\uc640 \uc804\ub2ec\uacc4\uc218, \uae30\uc0c1 \ubc18\uc751 \uc5c6\uc74c, \uc0dd\uc131\ubb3c \ud53c\ub4dc\ubc31 \ubb34\uc2dc\ub97c \uac00\uc815\ud55c \ubaa8\ub378\uc5d0\uc11c\ub294 \ubab0 \ud50c\ub7ed\uc2a4\ub97c J = k_g(C_b \u2212 C_s) = k_s C_s\ub85c \uc501\ub2c8\ub2e4. \uc5ec\uae30\uc11c k_g\ub294 \ubb3c\uc9c8 \uc804\ub2ec \uacc4\uc218, k_s\ub294 \uc720\ud6a8 \ud45c\uba74 \uc18d\ub3c4 \uacc4\uc218, C_b\ub294 \ubc8c\ud06c \ub18d\ub3c4, C_s\ub294 \ud45c\uba74 \ub18d\ub3c4\uc785\ub2c8\ub2e4. \uc774\ub97c \ud480\uba74 J = C_b/(1/k_g + 1/k_s)\ub77c\ub294 \uc9c1\ub82c \uc800\ud56d \ud615\ud0dc\uac00 \ub429\ub2c8\ub2e4. \uc774\ub294 \ubcf4\ud3b8\uc801 CVD \uc18d\ub3c4\uc2dd\uc774 \uc544\ub2d9\ub2c8\ub2e4. \ube44\uc120\ud615 \ud761\ucc29, \ub2e4\uc911 \ubc18\uc751\ubb3c, \ubcc0\ud654\ud558\ub294 \ud45c\uba74 \ud53c\ubcf5, \uae30\uc0c1 \ud654\ud559 \ub610\ub294 \uacfc\ub3c4 \uc0c1\ud0dc\uc5d0\uc11c\ub294 \uc774 \ub2e8\uc21c\uc2dd\uc758 \uac00\uc815\uc774 \uae68\uc9d1\ub2c8\ub2e4 [[r05]]."
                ]
            },
            {
                "heading": "\ub85c\ub529, \uace0\uac08, \uade0\uc77c\ub3c4",
                "paragraphs": [
                    "\ubc18\uc751 \uba74\uc801\uc774\ub098 \uae30\ud310 \uc218\uac00 \ub298\uba74 \ubc18\uc751\uae30\uac00 \uc804\uad6c\uccb4\uc5d0 \uc81c\uacf5\ud558\ub294 \uc804\uccb4 \uc18c\ubaa8 \uba74\uc801\ub3c4 \ucee4\uc9d1\ub2c8\ub2e4. \uacf5\uae09\uacfc \ud63c\ud569\uc774 \ud568\uaed8 \ub298\uc9c0 \uc54a\uc73c\uba74 \uc0c1\ub958 \ud45c\uba74\uc774 \ubc18\uc751\ubb3c\uc744 \uc18c\ube44\ud574 \ud558\ub958 \ud45c\uba74\uc5d0\ub294 \uace0\uac08\ub41c \uacf5\uae09\uc774 \ub3c4\ub2ec\ud560 \uc218 \uc788\uc2b5\ub2c8\ub2e4. \uc774 \ub85c\ub529 \ud6a8\uacfc\ub294 \uc720\ub3d9 \uacbd\ub85c\uc5d0 \ub530\ub77c \uc131\uc7a5\ub960, \uc870\uc131, \uc0c1\uc744 \ubc14\uafc0 \uc218 \uc788\uc2b5\ub2c8\ub2e4. \uacb0\uacfc\ub294 \ubc18\uc751\uae30 \uae30\ud558, \uccb4\ub958 \uc2dc\uac04, \uc628\ub3c4\uc7a5, \ubc18\uc751 \ud655\ub960, \uae30\uccb4 \ubcf4\ucda9\uc5d0 \uc88c\uc6b0\ub429\ub2c8\ub2e4. \ub85c\ub529\uc774\ub77c\ub294 \ub9d0\ub9cc\uc73c\ub85c \uc815\ub7c9\uc801 \ubcf4\uc815\uac12\uc744 \uc815\ud560 \uc218\ub294 \uc5c6\uc2b5\ub2c8\ub2e4.",
                    "\uade0\uc77c\ub3c4 \uc124\uacc4\ub294 \uc785\uad6c \ubd84\ud3ec, \uae30\uccb4 \uc18d\ub3c4, \uacbd\uacc4\uce35 \ubc1c\ub2ec, \uc628\ub3c4 \uad6c\ubc30, \ud38c\ud504\uc640 \ubc30\uae30 \uc704\uce58, \ubc18\uc751 \uba74\uc801\uc758 \uacf5\uac04 \ubd84\ud3ec\ub97c \ud3ec\ud568\ud574 \ubc18\uc751\uae30 \uc804\uccb4\uc758 \uacb0\ud569 \uc0c1\ud0dc\ub97c \uc0b4\ud54d\ub2c8\ub2e4. \uac15\ud55c \uc785\uad6c-\ucd9c\uad6c \uace0\uac08\uc774 \uc5c6\uc5b4\ub3c4 \uae30\ud310\uc744 \uac00\ub85c\uc9c0\ub974\ub294 \uc628\ub3c4\ub098 \uc720\ub3d9 \ucc28\uc774\ub85c \uc6e8\uc774\ud37c\uc5d0 \ubc18\uacbd \ubc29\ud5a5 \ubcc0\ud654\uac00 \uc0dd\uae38 \uc218 \uc788\uc2b5\ub2c8\ub2e4. \ub450\uaed8 \uade0\uc77c\ub3c4 \uc5ed\uc2dc \uc870\uc131\uc774\ub098 \uacb0\ud568 \ubc00\ub3c4\uc758 \uade0\uc77c\uc131\uc744 \ubcf4\uc7a5\ud558\uc9c0 \uc54a\uc2b5\ub2c8\ub2e4. \uc911\uc694\ud55c \ucd9c\ub825 \ud2b9\uc131\uc744 \uce21\uc815\ud558\uace0, \ucd5c\uc801\ud654 \uc804\uc5d0 \ud2b9\uc815 \ubc18\uc751\uae30\uc640 \uc6b4\uc804 \uc601\uc5ed\uc5d0\uc11c \ubaa8\ub378\uc744 \ud655\uc778\ud574\uc57c \ud569\ub2c8\ub2e4."
                ]
            },
            {
                "heading": "\ubaa8\ub378\uc758 \uc0ac\uc6a9\uacfc \ud574\uc11d",
                "paragraphs": [
                    "\ubb34\ucc28\uc6d0\uc218\uc640 \uc218\uc1a1 \uacc4\uc0b0\uc740 \uc9c0\ubc30 \uba54\ucee4\ub2c8\uc998\uc758 \uac00\ub2a5\uc131\uc744 \uac00\ub824\ub0b4\ub294 \ub370 \ub3c4\uc6c0\uc744 \uc8fc\uc9c0\ub9cc, \uc801\uc808\ud55c \ubb3c\uc131\uce58\uc640 \uae38\uc774 \ucc99\ub3c4\uac00 \ud544\uc694\ud569\ub2c8\ub2e4. \uae30\uccb4 \ud655\uc0b0\uacc4\uc218, \uc810\ub3c4, \ubc00\ub3c4, \ubc18\uc751 \uc18d\ub3c4\ub294 \uc628\ub3c4\uc640 \uc870\uc131\uc5d0 \ub530\ub77c \ub2ec\ub77c\uc9c8 \uc218 \uc788\uc2b5\ub2c8\ub2e4. \ud558\ub098\uc758 \ub300\ud45c\uac12\uc73c\ub85c \uacc4\uc0b0\ud588\ub2e4\uba74 \uac00\uc815\uc744 \uba85\uc2dc\ud55c \uad6d\uc18c \ucd94\uc0b0\uc73c\ub85c \ucde8\uae09\ud558\ub294 \uac83\uc774 \uc801\uc808\ud569\ub2c8\ub2e4. \ubb3c\uc131\uce58\ub098 \uacbd\uacc4 \uc870\uac74\uc774 \ubd88\ud655\uc2e4\ud558\uba74 \uadf8 \ubd88\ud655\uc2e4\uc131\uc774 \uc608\uce21\ub41c \uacf5\uc815 \uacbd\ud5a5\uacfc \ube44\uc2b7\ud55c \ud06c\uae30\uc77c \uc218\ub3c4 \uc788\uc2b5\ub2c8\ub2e4.",
                    "\uc720\uc6a9\ud55c \ubaa8\ub378\ub9c1 \uc808\ucc28\ub294 \uae30\ud558\uc640 \uc815\uc0c1 \uc0c1\ud0dc \uac00\uc815\uc744 \ubc1d\ud788\uace0, \uc218\uc1a1 \ubc0f \ubc18\uc751 \uc2dc\uac04 \ucc99\ub3c4\ub97c \ucd94\uc0b0\ud55c \ub4a4 \uacb0\ud569 \ud6a8\uacfc\ub97c \ubb34\uc2dc\ud560 \uc218 \uc788\ub294\uc9c0 \uac80\ud1a0\ud558\ub294 \uac83\uc785\ub2c8\ub2e4. \ubaa8\ub378\uc774 \uace0\uac08, \uc628\ub3c4 \uad6c\ubc30 \ub610\ub294 \ubcc0\ud654\ud558\ub294 \ud45c\uba74 \ud53c\ubcf5\uc744 \uc608\uce21\ud55c\ub2e4\uba74 \uc774\ub97c \uc124\uba85 \uc5c6\ub294 \uacbd\ud5d8 \uc0c1\uc218\uc5d0 \ud761\uc218\ud558\uc9c0 \ub9d0\uace0 \ud45c\ud604\ud558\uac70\ub098 \uce21\uc815\ud574\uc57c \ud569\ub2c8\ub2e4. \ubc18\uc751\uae30 \uc124\uacc4\uc640 \ucd5c\uc801\ud654\uc5d0\ub294 \uc218\uc1a1 \ubaa8\ub378\uc774 \uc4f0\uc774\uc9c0\ub9cc, \uc2e0\ub8b0\uc131\uc740 \ud574\ub2f9 \uc7a5\uce58\uc758 \uacbd\uacc4 \uc870\uac74 \ubc0f \uac80\uc99d \ub370\uc774\ud130\uc5d0 \ub2ec\ub824 \uc788\uc2b5\ub2c8\ub2e4 [[r05]]."
                ]
            }
        ]
    },
    "workedExample": {
        "en": "Illustrative only: under the stated linear model, let C_b = 1 mol m\u207b\u00b3, k_g = 0.020 m s\u207b\u00b9, and k_s = 0.0050 m s\u207b\u00b9. Then 1/k_g = 50 s m\u207b\u00b9 and 1/k_s = 200 s m\u207b\u00b9, so J = 1/(250) = 0.0040 mol m\u207b\u00b2 s\u207b\u00b9. The surface concentration is C_s = J/k_s = 0.80 mol m\u207b\u00b3. The lower surface coefficient limits the flux in this example. These chosen values are arithmetic inputs, not recommended process values.",
        "ko": "\uc124\uba85\uc6a9 \uc608\uc2dc\uc785\ub2c8\ub2e4. \uc55e\uc11c \uba85\uc2dc\ud55c \uc120\ud615 \ubaa8\ub378\uc5d0\uc11c C_b = 1 mol m\u207b\u00b3, k_g = 0.020 m s\u207b\u00b9, k_s = 0.0050 m s\u207b\u00b9\ub85c \ub461\ub2c8\ub2e4. \uadf8\ub7ec\uba74 1/k_g = 50 s m\u207b\u00b9, 1/k_s = 200 s m\u207b\u00b9\uc774\ubbc0\ub85c J = 1/(250) = 0.0040 mol m\u207b\u00b2 s\u207b\u00b9\uc785\ub2c8\ub2e4. \ud45c\uba74 \ub18d\ub3c4\ub294 C_s = J/k_s = 0.80 mol m\u207b\u00b3\uc785\ub2c8\ub2e4. \uc774 \uc608\uc5d0\uc11c\ub294 \ub354 \uc791\uc740 \ud45c\uba74 \uacc4\uc218\uac00 \ud50c\ub7ed\uc2a4\ub97c \uc81c\ud55c\ud569\ub2c8\ub2e4. \uc120\ud0dd\ud55c \uac12\uc740 \uacc4\uc0b0\uc744 \uc704\ud55c \uc785\ub825\uac12\uc774\uc9c0 \uad8c\uc7a5 \uacf5\uc815\uac12\uc774 \uc544\ub2d9\ub2c8\ub2e4."
    },
    "limitations": {
        "en": [
            "The series-resistance equation assumes steady, one-dimensional transport and linear first-order surface consumption of one reactant; it excludes gas-phase chemistry and coupled reactants.",
            "No reactor-specific flow field, precursor properties, or process window is supplied; the chapter does not provide fab recipes or predict production uniformity."
        ],
        "ko": [
            "\uc9c1\ub82c \uc800\ud56d\uc2dd\uc740 \uc815\uc0c1 \uc0c1\ud0dc 1\ucc28\uc6d0 \uc218\uc1a1\uacfc \ub2e8\uc77c \ubc18\uc751\ubb3c\uc758 \uc120\ud615 1\ucc28 \ud45c\uba74 \uc18c\ube44\ub97c \uac00\uc815\ud558\uba70 \uae30\uc0c1 \ud654\ud559\uacfc \uacb0\ud569 \ubc18\uc751\ubb3c\uc744 \uc81c\uc678\ud569\ub2c8\ub2e4.",
            "\ubc18\uc751\uae30\ubcc4 \uc720\ub3d9\uc7a5, \uc804\uad6c\uccb4 \ubb3c\uc131 \ub610\ub294 \uacf5\uc815 \ucc3d\uc744 \uc81c\uc2dc\ud558\uc9c0 \uc54a\uc73c\ubbc0\ub85c \ud339 \ub808\uc2dc\ud53c\ub098 \uc591\uc0b0 \uade0\uc77c\ub3c4\ub97c \uc608\uce21\ud558\uc9c0 \uc54a\uc2b5\ub2c8\ub2e4."
        ]
    },
    "questions": {
        "en": [
            "What physical conditions distinguish surface-reaction-limited growth from mass-transfer-limited growth?",
            "Derive the series-resistance flux relation and state two assumptions whose failure would make it inappropriate.",
            "How can greater reactive loading create downstream depletion, and why might thickness mapping alone miss a uniformity problem?"
        ],
        "ko": [
            "\ud45c\uba74 \ubc18\uc751 \uc81c\ud55c \uc131\uc7a5\uacfc \ubb3c\uc9c8 \uc804\ub2ec \uc81c\ud55c \uc131\uc7a5\uc744 \uad6c\ubd84\ud558\ub294 \ubb3c\ub9ac\uc801 \uc870\uac74\uc740 \ubb34\uc5c7\uc778\uac00?",
            "\uc9c1\ub82c \uc800\ud56d \ud50c\ub7ed\uc2a4 \uad00\uacc4\ub97c \uc720\ub3c4\ud558\uace0 \uc801\uc6a9\uc744 \ubd80\uc801\uc808\ud558\uac8c \ub9cc\ub4dc\ub294 \uac00\uc815 \ub450 \uac00\uc9c0\ub97c \ub9d0\ud558\ub77c.",
            "\ubc18\uc751 \ub85c\ub529 \uc99d\uac00\uac00 \ud558\ub958 \uace0\uac08\uc744 \uc5b4\ub5bb\uac8c \ub9cc\ub4e4 \uc218 \uc788\uc73c\uba70, \ub450\uaed8 \uc9c0\ub3c4\ub9cc\uc73c\ub85c \uade0\uc77c\ub3c4 \ubb38\uc81c\ub97c \ub193\uce60 \uc218 \uc788\ub294 \uc774\uc720\ub294 \ubb34\uc5c7\uc778\uac00?"
        ]
    },
    "references": [
        "r05"
    ]
}

File: content/chapters/c07.json
{
    "schemaVersion": 1,
    "id": "c07-ald",
    "slug": "07-ald",
    "number": 7,
    "group": "g3",
    "title": {
        "en": "Atomic Layer Deposition: Cycles and Conformality",
        "ko": "\uc6d0\uc790\uce35 \uc99d\ucc29: \uc0ac\uc774\ud074\uacfc \ub4f1\uac01\uc131"
    },
    "summary": {
        "en": "Explains ALD as sequential, saturating surface chemistry and examines dose, purge, growth per cycle, nucleation, temperature, and feature-scale transport.",
        "ko": "ALD\ub97c \uc21c\ucc28\uc801 \ud3ec\ud654 \ud45c\uba74 \ud654\ud559\uc73c\ub85c \uc124\uba85\ud558\uace0 \ub3c4\uc988, \ud37c\uc9c0, \uc0ac\uc774\ud074\ub2f9 \uc131\uc7a5\ub7c9, \ud575\uc0dd\uc131, \uc628\ub3c4, \uad6c\uc870 \ub0b4\ubd80 \uc218\uc1a1\uc744 \uc0b4\ud3b4\ubd05\ub2c8\ub2e4."
    },
    "objectives": {
        "en": [
            "Describe the two self-limiting half-reactions and the purpose of the purge.",
            "Distinguish saturation from sufficient delivery throughout a complex feature.",
            "Calculate thickness from cycle count under a stated steady-growth assumption.",
            "Explain nucleation delay, temperature-window caveats, and high-aspect-ratio transport."
        ],
        "ko": [
            "\ub450 \uc790\uae30 \uc81c\ud55c \ubc18\ucabd \ubc18\uc751\uacfc \ud37c\uc9c0\uc758 \ubaa9\uc801\uc744 \uc124\uba85\ud55c\ub2e4.",
            "\ud3ec\ud654\uc640 \ubcf5\uc7a1\ud55c \uad6c\uc870 \uc804\uccb4\uc5d0 \ub300\ud55c \ucda9\ubd84\ud55c \uacf5\uae09\uc744 \uad6c\ubd84\ud55c\ub2e4.",
            "\uc815\uc0c1 \uc131\uc7a5 \uac00\uc815\ud558\uc5d0 \uc0ac\uc774\ud074 \uc218\ub85c\ubd80\ud130 \ub450\uaed8\ub97c \uacc4\uc0b0\ud55c\ub2e4.",
            "\ud575\uc0dd\uc131 \uc9c0\uc5f0, \uc628\ub3c4 \ucc3d\uc758 \uc8fc\uc758\uc810, \uace0\uc885\ud6a1\ube44 \uad6c\uc870 \uc218\uc1a1\uc744 \uc124\uba85\ud55c\ub2e4."
        ]
    },
    "sections": {
        "en": [
            {
                "heading": "Sequential surface reactions",
                "paragraphs": [
                    "Atomic layer deposition separates reactant exposures in time. In an ideal binary process, a first precursor reacts with available surface sites and leaves a surface-bound species; after excess precursor and volatile by-products are removed, a second reactant converts or terminates the surface, regenerating sites for the next cycle. Each half-reaction is intended to become self-limiting: additional exposure no longer increases uptake once the relevant sites have reacted. This separation can provide control of thickness and composition at the scale of repeated surface reactions [[r02]].",
                    "Self-limiting behavior is a chemical condition, not a guarantee that every point in a substrate or feature sees enough reactant. Gas-phase decomposition, precursor condensation, irreversible site loss, and parasitic reactions can violate the ideal cycle. A process may also appear to saturate at one measurement location while deeper or more remote surfaces remain underexposed. Surface chemistry and process geometry must therefore be considered together; a familiar precursor pair does not define universal behavior [[r03]]."
                ]
            },
            {
                "heading": "Dose, purge, and growth per cycle",
                "paragraphs": [
                    "A dose must provide enough reactive molecules to reach and react with the intended surface population. A purge then removes unreacted precursor and volatile products before the next reactant arrives. If purge is insufficient, gas-phase overlap can cause non-ALD chemical vapor deposition contributions or particles. If the dose or purge is extended, growth may remain unchanged once the true saturation and clearing conditions are met; that plateau is an experimental signature to establish for the apparatus, not an assumed property.",
                    "Growth per cycle (GPC) is a measured thickness increment per completed cycle over a specified cycle interval and substrate state. It is not necessarily one crystallographic monolayer: ligand size, steric hindrance, surface termination, density, and measurement model affect the reported increment. GPC can evolve during nucleation and can vary with temperature, dose, and surface history. Reporting cycle count without the corresponding saturation evidence and film-state context can conceal these dependencies [[r02]]."
                ]
            },
            {
                "heading": "Nucleation and temperature window",
                "paragraphs": [
                    "On a new substrate, the initial surface may lack the functional groups or binding sites that support the steady-state reaction sequence. Early cycles can then show incubation, sparse islands, or a changing GPC before continuous coverage develops. This nucleation delay depends on substrate chemistry, pretreatment, contamination, and the chosen film/substrate pair. A later steady growth rate should not be projected backward to claim that the first cycles produced the same thickness everywhere.",
                    "A temperature window is often used to describe conditions where growth is approximately stable with temperature and the chemistry remains self-limiting. Its boundaries are system-specific, not a universal range. At lower temperature, condensation or incomplete ligand removal may occur; at higher temperature, precursor decomposition, desorption, or alternative reactions may dominate. The observed window also depends on precursor delivery, exposure time, pressure, surface, and reactor. Temperature invariance alone does not prove ideal ALD; composition, impurity, and saturation behavior matter [[r02], [r03]]."
                ]
            },
            {
                "heading": "High-aspect-ratio features",
                "paragraphs": [
                    "Inside a narrow or deep feature, precursor molecules are depleted as they adsorb on the entrance and sidewalls. The remaining molecules must diffuse farther before reacting at deeper locations, while purge products must diffuse back out. Feature dimensions, sticking probability, exposure, molecular transport, and reaction kinetics jointly determine whether the bottom receives a sufficient dose. Consequently, saturation on a planar witness does not establish saturation at the bottom of a high-aspect-ratio structure.",
                    "Conformal coverage is a result to demonstrate, not an automatic synonym for ALD. Transport models can estimate penetration or required exposure, but their assumptions about geometry, reaction probability, and transport regime should be stated. Increasing dose or changing pulse and purge timing can improve penetration in some systems while increasing cycle time or causing other nonidealities. Cross-sectional measurements at multiple feature depths help distinguish true conformality from a top-surface average. No single exposure strategy applies to all chemistries and feature geometries."
                ]
            }
        ],
        "ko": [
            {
                "heading": "\uc21c\ucc28\uc801 \ud45c\uba74 \ubc18\uc751",
                "paragraphs": [
                    "\uc6d0\uc790\uce35 \uc99d\ucc29\uc740 \ubc18\uc751\ubb3c \ub178\ucd9c\uc744 \uc2dc\uac04\uc801\uc73c\ub85c \ubd84\ub9ac\ud569\ub2c8\ub2e4. \uc774\uc0c1\uc801\uc778 \uc774\uc6d0 \uacf5\uc815\uc5d0\uc11c \uccab \ubc88\uc9f8 \uc804\uad6c\uccb4\uac00 \uc774\uc6a9 \uac00\ub2a5\ud55c \ud45c\uba74 \uc790\ub9ac\uc5d0 \ubc18\uc751\ud574 \ud45c\uba74 \uacb0\ud569 \uc885\uc744 \ub0a8\uae41\ub2c8\ub2e4. \uacfc\ub7c9 \uc804\uad6c\uccb4\uc640 \ud718\ubc1c\uc131 \ubd80\uc0b0\ubb3c\uc744 \uc81c\uac70\ud55c \ub4a4 \ub450 \ubc88\uc9f8 \ubc18\uc751\ubb3c\uc774 \ud45c\uba74\uc744 \ubcc0\ud658\ud558\uac70\ub098 \uc885\uacb0\ud574 \ub2e4\uc74c \uc0ac\uc774\ud074\uc744 \uc704\ud55c \uc790\ub9ac\ub97c \uc7ac\uc0dd\ud569\ub2c8\ub2e4. \uac01 \ubc18\ucabd \ubc18\uc751\uc740 \uc790\uae30 \uc81c\ud55c\uc744 \ubaa9\ud45c\ub85c \ud569\ub2c8\ub2e4. \uc989, \uad00\ub828 \uc790\ub9ac\uac00 \ubc18\uc751\ud55c \ub4a4 \ucd94\uac00 \ub178\ucd9c\ub85c \ud761\ucc29\ub7c9\uc774 \ub354 \ub298\uc9c0 \uc54a\uc544\uc57c \ud569\ub2c8\ub2e4. \uc774\ub7ec\ud55c \ubd84\ub9ac\ub294 \ubc18\ubcf5\ub418\ub294 \ud45c\uba74 \ubc18\uc751 \uaddc\ubaa8\uc5d0\uc11c \ub450\uaed8\uc640 \uc870\uc131\uc744 \uc81c\uc5b4\ud560 \uc218 \uc788\uac8c \ud569\ub2c8\ub2e4 [[r02]].",
                    "\uc790\uae30 \uc81c\ud55c \uac70\ub3d9\uc740 \ud654\ud559\uc801 \uc870\uac74\uc774\uc9c0 \uae30\ud310\uc774\ub098 \uad6c\uc870\uc758 \ubaa8\ub4e0 \uc704\uce58\uc5d0 \ubc18\uc751\ubb3c\uc774 \ucda9\ubd84\ud788 \ub3c4\ub2ec\ud55c\ub2e4\ub294 \ubcf4\uc7a5\uc740 \uc544\ub2d9\ub2c8\ub2e4. \uae30\uc0c1 \ubd84\ud574, \uc804\uad6c\uccb4 \uc751\ucd95, \ube44\uac00\uc5ed\uc801 \uc790\ub9ac \uc190\uc2e4, \uae30\uc0dd \ubc18\uc751\uc740 \uc774\uc0c1\uc801 \uc0ac\uc774\ud074\uc744 \uae68\ub728\ub9b4 \uc218 \uc788\uc2b5\ub2c8\ub2e4. \ud55c \uce21\uc815 \uc704\uce58\uc5d0\uc11c\ub294 \ud3ec\ud654\ub85c \ubcf4\uc5ec\ub3c4 \ub354 \uae4a\uac70\ub098 \uba3c \ud45c\uba74\uc740 \ucda9\ubd84\ud788 \ub178\ucd9c\ub418\uc9c0 \uc54a\uc558\uc744 \uc218 \uc788\uc2b5\ub2c8\ub2e4. \ub530\ub77c\uc11c \ud45c\uba74 \ud654\ud559\uacfc \uacf5\uc815 \uae30\ud558\ub97c \ud568\uaed8 \uace0\ub824\ud574\uc57c \ud558\uba70, \uc775\uc219\ud55c \uc804\uad6c\uccb4 \uc870\ud569\uc774 \ubcf4\ud3b8\uc801 \uac70\ub3d9\uc744 \uc815\ud574 \uc8fc\uc9c0\ub294 \uc54a\uc2b5\ub2c8\ub2e4 [[r03]]."
                ]
            },
            {
                "heading": "\ub3c4\uc988, \ud37c\uc9c0, \uc0ac\uc774\ud074\ub2f9 \uc131\uc7a5\ub7c9",
                "paragraphs": [
                    "\ub3c4\uc988\ub294 \uc758\ub3c4\ud55c \ud45c\uba74 \uc790\ub9ac \uc9d1\ub2e8\uc5d0 \ub3c4\ub2ec\ud574 \ubc18\uc751\ud560 \ub9cc\ud07c \ucda9\ubd84\ud55c \ubc18\uc751 \ubd84\uc790\ub97c \uacf5\uae09\ud574\uc57c \ud569\ub2c8\ub2e4. \uc774\uc5b4\uc9c0\ub294 \ud37c\uc9c0\ub294 \ub2e4\uc74c \ubc18\uc751\ubb3c\uc774 \ub3c4\ub2ec\ud558\uae30 \uc804\uc5d0 \ubbf8\ubc18\uc751 \uc804\uad6c\uccb4\uc640 \ud718\ubc1c\uc131 \uc0dd\uc131\ubb3c\uc744 \uc81c\uac70\ud569\ub2c8\ub2e4. \ud37c\uc9c0\uac00 \ubd88\ucda9\ubd84\ud558\uba74 \uae30\uc0c1 \ubc18\uc751\ubb3c \uc911\ucca9\uc73c\ub85c \uc778\ud574 \ube44 ALD \ud654\ud559 \uae30\uc0c1 \uc99d\ucc29 \uc131\ubd84\uc774\ub098 \uc785\uc790\uac00 \uc0dd\uae38 \uc218 \uc788\uc2b5\ub2c8\ub2e4. \uc9c4\uc815\ud55c \ud3ec\ud654\uc640 \uc81c\uac70 \uc870\uac74\uc744 \ub9cc\uc871\ud55c \ud6c4\uc5d0\ub294 \ub3c4\uc988\ub098 \ud37c\uc9c0\ub97c \ub298\ub824\ub3c4 \uc131\uc7a5\uc774 \ubcc0\ud558\uc9c0 \uc54a\uc744 \uc218 \uc788\uc2b5\ub2c8\ub2e4. \uc774 \ud3c9\ud0c4\ubd80\ub294 \uc7a5\ube44\uc5d0\uc11c \ud655\uc778\ud574\uc57c \ud560 \uc2e4\ud5d8\uc801 \ud2b9\uc9d5\uc774\uc9c0 \ubbf8\ub9ac \uac00\uc815\ud560 \uc18d\uc131\uc774 \uc544\ub2d9\ub2c8\ub2e4.",
                    "\uc0ac\uc774\ud074\ub2f9 \uc131\uc7a5\ub7c9(GPC)\uc740 \uc9c0\uc815\ub41c \uc0ac\uc774\ud074 \uad6c\uac04 \ubc0f \uae30\ud310 \uc0c1\ud0dc\uc5d0\uc11c \uc644\uacb0\ub41c \ud55c \uc0ac\uc774\ud074\ub2f9 \ub450\uaed8 \uc99d\uac00\ub85c \uce21\uc815\ud569\ub2c8\ub2e4. \ubc18\ub4dc\uc2dc \uacb0\uc815\ud559\uc801 \ub2e8\uc6d0\uc790\uce35 \ud558\ub098\ub97c \ub73b\ud558\uc9c0\ub294 \uc54a\uc2b5\ub2c8\ub2e4. \ub9ac\uac04\ub4dc \ud06c\uae30, \uc785\uccb4 \uc7a5\uc560, \ud45c\uba74 \uc885\uacb0, \ubc00\ub3c4, \uce21\uc815 \ubaa8\ub378\uc774 \ubcf4\uace0\uac12\uc5d0 \uc601\ud5a5\uc744 \uc90d\ub2c8\ub2e4. \ud575\uc0dd\uc131 \uc911\uc5d0\ub294 GPC\uac00 \ubcc0\ud560 \uc218 \uc788\uace0 \uc628\ub3c4, \ub3c4\uc988, \ud45c\uba74 \uc774\ub825\uc5d0 \ub530\ub77c \ub2ec\ub77c\uc9d1\ub2c8\ub2e4. \ud3ec\ud654 \uc99d\uac70\uc640 \ub9c9 \uc0c1\ud0dc \ub9e5\ub77d \uc5c6\uc774 \uc0ac\uc774\ud074 \uc218\ub9cc \ubcf4\uace0\ud558\uba74 \uc774\ub7ec\ud55c \uc758\uc874\uc131\uc774 \uac00\ub824\uc9c8 \uc218 \uc788\uc2b5\ub2c8\ub2e4 [[r02]]."
                ]
            },
            {
                "heading": "\ud575\uc0dd\uc131\uacfc \uc628\ub3c4 \ucc3d",
                "paragraphs": [
                    "\uc0c8 \uae30\ud310\uc758 \ucd08\uae30 \ud45c\uba74\uc5d0\ub294 \uc815\uc0c1 \uc0c1\ud0dc \ubc18\uc751 \uc21c\uc11c\ub97c \ub4b7\ubc1b\uce68\ud560 \uc791\uc6a9\uae30\ub098 \uacb0\ud569 \uc790\ub9ac\uac00 \uc5c6\uc744 \uc218 \uc788\uc2b5\ub2c8\ub2e4. \uadf8\ub7ec\uba74 \uc5f0\uc18d \ud53c\ubcf5\uc774 \ud615\uc131\ub418\uae30 \uc804\uae4c\uc9c0 \ucd08\uae30 \uc0ac\uc774\ud074\uc5d0\uc11c \ubc30\uc591 \uc9c0\uc5f0, \ub4ec\uc131\ud55c \uc12c \ub610\ub294 \ubcc0\ud654\ud558\ub294 GPC\uac00 \ub098\ud0c0\ub0a0 \uc218 \uc788\uc2b5\ub2c8\ub2e4. \ud575\uc0dd\uc131 \uc9c0\uc5f0\uc740 \uae30\ud310 \ud654\ud559, \uc804\ucc98\ub9ac, \uc624\uc5fc, \uc120\ud0dd\ud55c \ub9c9-\uae30\ud310 \uc30d\uc5d0 \ub530\ub77c \ub2ec\ub77c\uc9d1\ub2c8\ub2e4. \ub530\ub77c\uc11c \ub098\uc911\uc758 \uc815\uc0c1 \uc131\uc7a5\ub960\uc744 \ucd08\uae30 \uc0ac\uc774\ud074\uc5d0 \uc5ed\uc73c\ub85c \uc801\uc6a9\ud574 \ubaa8\ub4e0 \uc704\uce58\uc5d0 \uac19\uc740 \ub450\uaed8\uac00 \uc0dd\uacbc\ub2e4\uace0 \ud574\uc11c\ub294 \uc548 \ub429\ub2c8\ub2e4.",
                    "\uc628\ub3c4 \ucc3d\uc740 \uc131\uc7a5\uc774 \uc628\ub3c4\uc5d0 \ub300\ud574 \ub300\uccb4\ub85c \uc548\uc815\uc801\uc774\uace0 \ud654\ud559\uc774 \uc790\uae30 \uc81c\ud55c\uc744 \uc720\uc9c0\ud558\ub294 \uc870\uac74\uc744 \uc124\uba85\ud558\ub294 \ub370 \uc0ac\uc6a9\ub429\ub2c8\ub2e4. \uacbd\uacc4\ub294 \uacc4\ubcc4 \ud2b9\uc131\uc774\uba70 \ubcf4\ud3b8 \ubc94\uc704\uac00 \uc544\ub2d9\ub2c8\ub2e4. \ub0ae\uc740 \uc628\ub3c4\uc5d0\uc11c\ub294 \uc751\ucd95 \ub610\ub294 \ubd88\uc644\uc804\ud55c \ub9ac\uac04\ub4dc \uc81c\uac70\uac00 \uc77c\uc5b4\ub0a0 \uc218 \uc788\uace0, \ub192\uc740 \uc628\ub3c4\uc5d0\uc11c\ub294 \uc804\uad6c\uccb4 \ubd84\ud574, \ud0c8\ucc29 \ub610\ub294 \ub2e4\ub978 \ubc18\uc751\uc774 \uc9c0\ubc30\ud560 \uc218 \uc788\uc2b5\ub2c8\ub2e4. \uad00\uce21\ub41c \ucc3d\uc740 \uc804\uad6c\uccb4 \uacf5\uae09, \ub178\ucd9c \uc2dc\uac04, \uc555\ub825, \ud45c\uba74, \ubc18\uc751\uae30\uc5d0\ub3c4 \uc88c\uc6b0\ub429\ub2c8\ub2e4. \uc628\ub3c4 \ubd88\ubcc0\uc131\ub9cc\uc73c\ub85c \uc774\uc0c1\uc801 ALD\uac00 \uc99d\uba85\ub418\uc9c0\ub294 \uc54a\uc73c\uba70 \uc870\uc131, \ubd88\uc21c\ubb3c, \ud3ec\ud654 \uac70\ub3d9\ub3c4 \uc911\uc694\ud569\ub2c8\ub2e4 [[r02], [r03]]."
                ]
            },
            {
                "heading": "\uace0\uc885\ud6a1\ube44 \uad6c\uc870",
                "paragraphs": [
                    "\uc881\uac70\ub098 \uae4a\uc740 \uad6c\uc870 \uc548\uc5d0\uc11c\ub294 \uc785\uad6c\uc640 \uce21\ubcbd\uc5d0 \ud761\ucc29\ud558\uba70 \uc804\uad6c\uccb4 \ubd84\uc790\uac00 \uace0\uac08\ub429\ub2c8\ub2e4. \ub0a8\uc740 \ubd84\uc790\ub294 \ub354 \uae4a\uc740 \uc704\uce58\uc5d0\uc11c \ubc18\uc751\ud558\uae30 \uc804\uc5d0 \ub354 \uba40\ub9ac \ud655\uc0b0\ud574\uc57c \ud558\uace0, \ud37c\uc9c0 \uc0dd\uc131\ubb3c\uc740 \ub2e4\uc2dc \ubc16\uc73c\ub85c \ud655\uc0b0\ud574\uc57c \ud569\ub2c8\ub2e4. \uad6c\uc870 \uce58\uc218, \ud761\ucc29 \ud655\ub960, \ub178\ucd9c\ub7c9, \ubd84\uc790 \uc218\uc1a1, \ubc18\uc751 \uc18d\ub3c4\uac00 \ud568\uaed8 \ubc14\ub2e5\uc758 \ucda9\ubd84\ud55c \ub3c4\uc988 \uc5ec\ubd80\ub97c \uacb0\uc815\ud569\ub2c8\ub2e4. \ub530\ub77c\uc11c \ud3c9\uba74 \uc99d\uc778 \uc2dc\ud3b8\uc758 \ud3ec\ud654\ub9cc\uc73c\ub85c \uace0\uc885\ud6a1\ube44 \uad6c\uc870 \ubc14\ub2e5\uc758 \ud3ec\ud654\ub97c \uc785\uc99d\ud560 \uc218 \uc5c6\uc2b5\ub2c8\ub2e4.",
                    "\ub4f1\uac01 \ud53c\ubcf5\uc740 ALD\uc640 \ub3d9\uc758\uc5b4\ub85c \uc790\ub3d9 \ubcf4\uc7a5\ub418\ub294 \ud2b9\uc131\uc774 \uc544\ub2c8\ub77c \uc785\uc99d\ud574\uc57c \ud560 \uacb0\uacfc\uc785\ub2c8\ub2e4. \uc218\uc1a1 \ubaa8\ub378\uc740 \uce68\ud22c\ub098 \ud544\uc694\ud55c \ub178\ucd9c\ub7c9\uc744 \ucd94\uc0b0\ud560 \uc218 \uc788\uc9c0\ub9cc \uae30\ud558, \ubc18\uc751 \ud655\ub960, \uc218\uc1a1 \uc601\uc5ed\uc5d0 \ub300\ud55c \uac00\uc815\uc744 \ubc1d\ud600\uc57c \ud569\ub2c8\ub2e4. \ub3c4\uc988\ub97c \ub298\ub9ac\uac70\ub098 \ud384\uc2a4 \ubc0f \ud37c\uc9c0 \uc2dc\uac04\uc744 \ubc14\uafb8\uba74 \uc77c\ubd80 \uc2dc\uc2a4\ud15c\uc5d0\uc11c \uce68\ud22c\ub97c \uac1c\uc120\ud560 \uc218 \uc788\uc9c0\ub9cc \uc0ac\uc774\ud074 \uc2dc\uac04\uc774 \uae38\uc5b4\uc9c0\uac70\ub098 \ub2e4\ub978 \ube44\uc774\uc0c1\uc131\uc774 \uc0dd\uae38 \uc218\ub3c4 \uc788\uc2b5\ub2c8\ub2e4. \uc5ec\ub7ec \uad6c\uc870 \uae4a\uc774\uc5d0\uc11c \ub2e8\uba74 \uce21\uc815\uc744 \ud558\uba74 \uc9c4\uc815\ud55c \ub4f1\uac01\uc131\uacfc \uc0c1\ubd80 \ud45c\uba74 \ud3c9\uade0\uc744 \uad6c\ubd84\ud558\ub294 \ub370 \ub3c4\uc6c0\uc774 \ub429\ub2c8\ub2e4. \ubaa8\ub4e0 \ud654\ud559 \ubc0f \uad6c\uc870 \uae30\ud558\uc5d0 \uc801\uc6a9\ub418\ub294 \ub2e8\uc77c \ub178\ucd9c \uc804\ub7b5\uc740 \uc5c6\uc2b5\ub2c8\ub2e4."
                ]
            }
        ]
    },
    "workedExample": {
        "en": "Illustrative thickness calculation: assume a film has reached a steady GPC of 0.10 nm/cycle on the surface of interest, with no incubation, etch-back, or cycle-to-cycle drift. After 250 cycles, estimated thickness is 250 \u00d7 0.10 nm = 25 nm. This arithmetic does not establish that the assumed GPC applies at every location, that the film is continuous, or that the dose was saturated in a deep feature.",
        "ko": "\uc124\uba85\uc6a9 \ub450\uaed8 \uacc4\uc0b0\uc785\ub2c8\ub2e4. \uad00\uc2ec \ud45c\uba74\uc5d0\uc11c \ubc30\uc591 \uc9c0\uc5f0, \uc5ed\uc2dd\uac01, \uc0ac\uc774\ud074\ubcc4 \ub4dc\ub9ac\ud504\ud2b8 \uc5c6\uc774 \uc815\uc0c1 GPC\uac00 0.10 nm/cycle\uc5d0 \ub3c4\ub2ec\ud588\ub2e4\uace0 \uac00\uc815\ud569\ub2c8\ub2e4. 250\uc0ac\uc774\ud074 \ub4a4 \ucd94\uc815 \ub450\uaed8\ub294 250 \u00d7 0.10 nm = 25 nm\uc785\ub2c8\ub2e4. \uc774 \uacc4\uc0b0\ub9cc\uc73c\ub85c \uac00\uc815\ud55c GPC\uac00 \ubaa8\ub4e0 \uc704\uce58\uc5d0 \uc801\uc6a9\ub41c\ub2e4\uac70\ub098 \ub9c9\uc774 \uc5f0\uc18d\uc801\uc774\ub77c\uac70\ub098 \uae4a\uc740 \uad6c\uc870\uc5d0\uc11c \ub3c4\uc988\uac00 \ud3ec\ud654\ub418\uc5c8\uc74c\uc744 \uc785\uc99d\ud558\uc9c0\ub294 \uc54a\uc2b5\ub2c8\ub2e4."
    },
    "limitations": {
        "en": [
            "The ideal self-limiting cycle is a model of intended surface chemistry; real processes can include incubation, transport limitation, decomposition, and parasitic growth.",
            "Temperature windows, saturation conditions, and conformality are chemistry-, substrate-, reactor-, and geometry-dependent; no process recipe or universal numeric window is given."
        ],
        "ko": [
            "\uc774\uc0c1\uc801\uc778 \uc790\uae30 \uc81c\ud55c \uc0ac\uc774\ud074\uc740 \uc758\ub3c4\ud55c \ud45c\uba74 \ud654\ud559\uc758 \ubaa8\ub378\uc774\uba70 \uc2e4\uc81c \uacf5\uc815\uc5d0\ub294 \ubc30\uc591, \uc218\uc1a1 \uc81c\ud55c, \ubd84\ud574, \uae30\uc0dd \uc131\uc7a5\uc774 \ud3ec\ud568\ub420 \uc218 \uc788\uc2b5\ub2c8\ub2e4.",
            "\uc628\ub3c4 \ucc3d, \ud3ec\ud654 \uc870\uac74, \ub4f1\uac01\uc131\uc740 \ud654\ud559, \uae30\ud310, \ubc18\uc751\uae30, \uad6c\uc870\uc5d0 \ub530\ub77c \ub2ec\ub77c\uc9c0\uba70 \uacf5\uc815 \ub808\uc2dc\ud53c\ub098 \ubcf4\ud3b8\uc801\uc778 \uc218\uce58 \uc628\ub3c4 \ubc94\uc704\ub97c \uc81c\uc2dc\ud558\uc9c0 \uc54a\uc2b5\ub2c8\ub2e4."
        ]
    },
    "questions": {
        "en": [
            "What chemical event makes an ALD half-reaction self-limiting, and what is the purge intended to prevent?",
            "Why can a planar saturation test fail to establish adequate exposure at the bottom of a high-aspect-ratio feature?",
            "A film shows lower apparent thickness during initial cycles. Give two mechanisms that could explain the observation and explain why steady GPC should not be extrapolated blindly."
        ],
        "ko": [
            "ALD \ubc18\ucabd \ubc18\uc751\uc744 \uc790\uae30 \uc81c\ud55c\uc73c\ub85c \ub9cc\ub4dc\ub294 \ud654\ud559\uc801 \uc0ac\uac74\uc740 \ubb34\uc5c7\uc774\uba70 \ud37c\uc9c0\ub294 \ubb34\uc5c7\uc744 \ubc29\uc9c0\ud558\ub824\ub294\uac00?",
            "\ud3c9\uba74 \ud3ec\ud654 \uc2dc\ud5d8\uc774 \uace0\uc885\ud6a1\ube44 \uad6c\uc870 \ubc14\ub2e5\uc758 \ucda9\ubd84\ud55c \ub178\ucd9c\uc744 \uc785\uc99d\ud558\uc9c0 \ubabb\ud560 \uc218 \uc788\ub294 \uc774\uc720\ub294 \ubb34\uc5c7\uc778\uac00?",
            "\ucd08\uae30 \uc0ac\uc774\ud074\uc5d0\uc11c \ub9c9\uc758 \uac89\ubcf4\uae30 \ub450\uaed8\uac00 \uc791\ub2e4. \uc774\ub97c \uc124\uba85\ud560 \uc218 \uc788\ub294 \uba54\ucee4\ub2c8\uc998 \ub450 \uac00\uc9c0\uc640 \uc815\uc0c1 GPC\ub97c \ubb34\ube44\ud310\uc801\uc73c\ub85c \uc678\uc0bd\ud558\uba74 \uc548 \ub418\ub294 \uc774\uc720\ub97c \uc124\uba85\ud558\ub77c."
        ]
    },
    "references": [
        "r02",
        "r03"
    ]
}
