Repository: frbread7/thinfilmbook

# ThinFilmBook

ThinFilmBook is an original bilingual engineering textbook about thin-film growth, deposition, epitaxy, interfaces, film stress, characterization, and process integration.

This repository is a **local, in-progress release candidate**. It includes twelve English and Korean chapters, three bounded analytical labs, original cover artwork, citations, and local validation. Its manifest omits the top-level public repository and production destinations because neither exists. Chapter and lab routes, plus the nested attribution repository URL, describe prospective unverified locations; the My Library portal exposes no external action for this in-progress record.

File: content/chapters/c08.json
{
    "schemaVersion": 1,
    "id": "c08-epitaxy",
    "slug": "08-epitaxy",
    "number": 8,
    "group": "g4",
    "title": {
        "en": "Epitaxy: Registry, Strain, and Defects",
        "ko": "\uc5d0\ud53c\ud0dd\uc2dc: \uaca9\uc790 \uc815\ud569, \ubcc0\ud615\ub960, \uacb0\ud568"
    },
    "summary": {
        "en": "Introduces crystal registry across an interface, lattice-mismatch strain, and the limits of critical-thickness descriptions for misfit-dislocation formation.",
        "ko": "\uacc4\uba74\uc744 \uac00\ub85c\uc9c0\ub974\ub294 \uacb0\uc815 \uaca9\uc790 \uc815\ud569, \uaca9\uc790 \ubd88\uc77c\uce58 \ubcc0\ud615\ub960, \uc815\ud569 \uc804\uc704 \ud615\uc131\uc758 \uc784\uacc4 \ub450\uaed8 \uc124\uba85\uc774 \uc9c0\ub2cc \ud55c\uacc4\ub97c \uc18c\uac1c\ud569\ub2c8\ub2e4."
    },
    "objectives": {
        "en": [
            "Define epitaxial registry and distinguish orientation from lattice matching.",
            "Calculate signed lattice mismatch using the stated convention.",
            "Explain coherent strain and the energy tradeoff that can favor misfit dislocations.",
            "Describe why critical-thickness predictions depend on model and growth conditions."
        ],
        "ko": [
            "\uc5d0\ud53c\ud0dd\uc2dc \uaca9\uc790 \uc815\ud569\uc744 \uc815\uc758\ud558\uace0 \ubc30\ud5a5\uacfc \uaca9\uc790 \uc77c\uce58\ub97c \uad6c\ubd84\ud55c\ub2e4.",
            "\uba85\uc2dc\ud55c \uaddc\uc57d\uc5d0 \ub530\ub77c \ubd80\ud638 \uc788\ub294 \uaca9\uc790 \ubd88\uc77c\uce58\ub97c \uacc4\uc0b0\ud55c\ub2e4.",
            "\uc815\ud569 \ubcc0\ud615\ub960\uacfc \uc815\ud569 \uc804\uc704\uac00 \uc720\ub9ac\ud574\uc9c8 \uc218 \uc788\ub294 \uc5d0\ub108\uc9c0 \uc0c1\ucda9 \uad00\uacc4\ub97c \uc124\uba85\ud55c\ub2e4.",
            "\uc784\uacc4 \ub450\uaed8 \uc608\uce21\uc774 \ubaa8\ub378\uacfc \uc131\uc7a5 \uc870\uac74\uc5d0 \ub530\ub77c \ub2ec\ub77c\uc9c0\ub294 \uc774\uc720\ub97c \uc124\uba85\ud55c\ub2e4."
        ]
    },
    "sections": {
        "en": [
            {
                "heading": "Crystal registry at an interface",
                "paragraphs": [
                    "Epitaxy describes film growth in which the crystal orientation of the deposited layer has a defined relationship to the underlying crystalline substrate. Registry concerns how lattice directions and planes align across the interface; it is distinct from merely having a preferred out-of-plane texture. Epitaxial alignment can occur even when the film and substrate lattice spacings differ, and multiple in-plane registries may be possible depending on symmetry and surface structure [[r06]].",
                    "The interface is not described by orientation alone. Chemical termination, reconstruction, intermixing, defects, and growth kinetics determine whether a proposed registry is realized and how it propagates. A measured orientation relationship therefore supports an epitaxy claim but does not by itself establish a defect-free interface, coherent strain, or a particular electrical quality. Structural and compositional evidence should be interpreted together with the growth context."
                ]
            },
            {
                "heading": "Mismatch and coherent strain",
                "paragraphs": [
                    "For a chosen in-plane lattice parameter convention, define signed mismatch as f = (a_f \u2212 a_s)/a_s, where a_f is the relaxed film lattice parameter and a_s is the substrate parameter along the compared direction. The sign states which lattice is larger under this convention; mismatch magnitude alone does not specify how strain is accommodated. For non-cubic materials, anisotropic surfaces, or domain-matching arrangements, the relevant in-plane periodicities must be defined explicitly.",
                    "A sufficiently thin film may remain coherent: its in-plane lattice is constrained to the substrate registry, and it stores elastic strain. In a simple small-strain picture, the film's in-plane strain is approximately (a_s \u2212 a_f)/a_f, which has the opposite sign convention and a slightly different denominator from f. Out-of-plane relaxation and elastic energy depend on the film's elastic constants and boundary conditions. Coherency is an interfacial state, not a guarantee of low total defect density or mechanical stability during later processing [[r06]]."
                ]
            },
            {
                "heading": "Misfit dislocations and critical thickness",
                "paragraphs": [
                    "As a coherent layer thickens, the elastic energy stored by mismatch generally increases with film thickness. Introducing a misfit dislocation can reduce some of that elastic energy while costing line and core energy. This competition motivates a critical-thickness concept: beyond a model-dependent thickness, a relaxed state with dislocations may become energetically favorable. The dislocation's Burgers vector, line direction, interfacial geometry, elastic anisotropy, and any pre-existing defects affect the balance.",
                    "Classical critical-thickness models, including the Matthews-Blakeslee force-balance treatment, provide useful scaling arguments for selected idealized epitaxial systems [[r07]]. They do not give a universal threshold that a real film must obey. Predictions depend on definitions of mismatch and geometry, assumptions about dislocation character and equilibrium, and material elastic properties. Actual dislocations may nucleate at steps, edges, defects, or interfaces and may be kinetically delayed; a film can also relax by mechanisms outside the model. Treat predicted critical thickness as a model estimate with stated assumptions, not a fabrication limit."
                ]
            },
            {
                "heading": "Orientation, defects, and evidence",
                "paragraphs": [
                    "Orientation relationships influence which mismatch components and defect arrangements are available, but orientation does not uniquely determine strain relaxation. Domains, twins, stacking faults, threading dislocations, and interfacial misfit dislocations can coexist. Their populations are affected by surface preparation, nucleation, growth temperature, deposition rate, thickness, and later thermal or mechanical history. Thin-film defect formation is thus an evolution problem rather than a direct function of one lattice-number comparison [[r06]].",
                    "Assessing epitaxy and relaxation requires complementary evidence. Diffraction can reveal orientation, lattice spacing, and strain signatures, while microscopy can resolve local interface structure and defects; each method samples different volumes and has its own interpretation limits. A peak position alone may be influenced by composition, temperature, calibration, and strain. Conclusions should state which crystallographic directions were compared, the mismatch convention, whether the film is inferred coherent or relaxed, and the evidence supporting that inference."
                ]
            }
        ],
        "ko": [
            {
                "heading": "\uacc4\uba74\uc5d0\uc11c\uc758 \uacb0\uc815 \uaca9\uc790 \uc815\ud569",
                "paragraphs": [
                    "\uc5d0\ud53c\ud0dd\uc2dc\ub294 \uc99d\ucc29\uce35\uc758 \uacb0\uc815 \ubc30\ud5a5\uc774 \uc544\ub798 \uacb0\uc815 \uae30\ud310\uacfc \uc77c\uc815\ud55c \uad00\uacc4\ub97c \uac16\ub294 \uc131\uc7a5\uc744 \ub9d0\ud569\ub2c8\ub2e4. \uaca9\uc790 \uc815\ud569\uc740 \uacc4\uba74\uc744 \uac00\ub85c\uc9c8\ub7ec \uaca9\uc790 \ubc29\ud5a5\uacfc \uba74\uc774 \uc5b4\ub5bb\uac8c \ubc30\uc5f4\ub418\ub294\uc9c0\ub97c \ub73b\ud558\uba70, \ub2e8\uc21c\ud788 \uba74\uc678 \uc6b0\uc120 \ubc30\ud5a5\uc744 \uac16\ub294 \uac83\uacfc \ub2e4\ub985\ub2c8\ub2e4. \ub9c9\uacfc \uae30\ud310\uc758 \uaca9\uc790 \uac04\uaca9\uc774 \ub2ec\ub77c\ub3c4 \uc5d0\ud53c\ud0dd\uc2dc \uc815\ub82c\uc774 \ub098\ud0c0\ub0a0 \uc218 \uc788\uc73c\uba70, \ub300\uce6d\uc131\uacfc \ud45c\uba74 \uad6c\uc870\uc5d0 \ub530\ub77c \uc5ec\ub7ec \uba74\ub0b4 \uc815\ud569\uc774 \uac00\ub2a5\ud560 \uc218 \uc788\uc2b5\ub2c8\ub2e4 [[r06]].",
                    "\uacc4\uba74\uc740 \ubc30\ud5a5\ub9cc\uc73c\ub85c \uc124\uba85\ub418\uc9c0 \uc54a\uc2b5\ub2c8\ub2e4. \ud654\ud559\uc801 \uc885\uacb0, \uc7ac\uad6c\uc131, \uc0c1\ud638 \ud655\uc0b0, \uacb0\ud568, \uc131\uc7a5 \ub3d9\uc5ed\ud559\uc740 \uc81c\uc548\ub41c \uaca9\uc790 \uc815\ud569\uc774 \uc2e4\uc81c\ub85c \ud615\uc131\ub418\uace0 \uc804\ub2ec\ub418\ub294\uc9c0\ub97c \uacb0\uc815\ud569\ub2c8\ub2e4. \ub530\ub77c\uc11c \uce21\uc815\ub41c \ubc30\ud5a5 \uad00\uacc4\ub294 \uc5d0\ud53c\ud0dd\uc2dc \uc8fc\uc7a5\uc744 \ub4b7\ubc1b\uce68\ud558\uc9c0\ub9cc, \uadf8 \uc790\uccb4\ub85c \uacb0\ud568 \uc5c6\ub294 \uacc4\uba74, \uc815\ud569 \ubcc0\ud615 \uc0c1\ud0dc \ub610\ub294 \ud2b9\uc815 \uc804\uae30\uc801 \ud488\uc9c8\uc744 \uc785\uc99d\ud558\uc9c0\ub294 \uc54a\uc2b5\ub2c8\ub2e4. \uad6c\uc870 \ubc0f \uc870\uc131 \uc99d\uac70\ub97c \uc131\uc7a5 \ub9e5\ub77d\uacfc \ud568\uaed8 \ud574\uc11d\ud574\uc57c \ud569\ub2c8\ub2e4."
                ]
            },
            {
                "heading": "\uaca9\uc790 \ubd88\uc77c\uce58\uc640 \uc815\ud569 \ubcc0\ud615\ub960",
                "paragraphs": [
                    "\uc120\ud0dd\ud55c \uba74\ub0b4 \uaca9\uc790\uc0c1\uc218 \uaddc\uc57d\uc5d0\uc11c \ubd80\ud638 \uc788\ub294 \ubd88\uc77c\uce58\ub97c f = (a_f \u2212 a_s)/a_s\ub85c \uc815\uc758\ud569\ub2c8\ub2e4. \uc5ec\uae30\uc11c a_f\ub294 \uc644\ud654\ub41c \ub9c9\uc758 \uaca9\uc790\uc0c1\uc218\uc774\uace0 a_s\ub294 \ube44\uad50\ud558\ub294 \ubc29\ud5a5\uc5d0\uc11c\uc758 \uae30\ud310 \uaca9\uc790\uc0c1\uc218\uc785\ub2c8\ub2e4. \uc774 \uaddc\uc57d\uc5d0\uc11c \ubd80\ud638\ub294 \uc5b4\ub290 \uaca9\uc790\uac00 \ub354 \ud070\uc9c0\ub97c \ub098\ud0c0\ub0b4\uc9c0\ub9cc, \ubd88\uc77c\uce58 \ud06c\uae30\ub9cc\uc73c\ub85c \ubcc0\ud615\ub960 \uc218\uc6a9 \ubc29\uc2dd\uc744 \uc54c \uc218\ub294 \uc5c6\uc2b5\ub2c8\ub2e4. \ube44\uc785\ubc29 \uc7ac\ub8cc, \uc774\ubc29\uc131 \ud45c\uba74 \ub610\ub294 \ub3c4\uba54\uc778 \uc815\ud569 \ubc30\uc5f4\uc5d0\uc11c\ub294 \uad00\ub828 \uba74\ub0b4 \uc8fc\uae30\ub97c \uba85\ud655\ud788 \uc815\uc758\ud574\uc57c \ud569\ub2c8\ub2e4.",
                    "\ucda9\ubd84\ud788 \uc587\uc740 \ub9c9\uc740 \uc815\ud569 \uc0c1\ud0dc\ub97c \uc720\uc9c0\ud560 \uc218 \uc788\uc2b5\ub2c8\ub2e4. \uba74\ub0b4 \uaca9\uc790\uac00 \uae30\ud310 \uc815\ud569\uc5d0 \uad6c\uc18d\ub418\uc5b4 \ud0c4\uc131 \ubcc0\ud615\ub960\uc744 \uc800\uc7a5\ud569\ub2c8\ub2e4. \uc791\uc740 \ubcc0\ud615\ub960\uc744 \uac00\uc815\ud55c \ub2e8\uc21c \uadf8\ub9bc\uc5d0\uc11c \ub9c9\uc758 \uba74\ub0b4 \ubcc0\ud615\ub960\uc740 \ub300\ub7b5 (a_s \u2212 a_f)/a_f\uc774\uba70, \uc774\ub294 f\uc640 \ubd80\ud638 \uaddc\uc57d\uc774 \ubc18\ub300\uc774\uace0 \ubd84\ubaa8\ub3c4 \uc870\uae08 \ub2e4\ub985\ub2c8\ub2e4. \uba74\uc678 \uc644\ud654\uc640 \ud0c4\uc131 \uc5d0\ub108\uc9c0\ub294 \ub9c9\uc758 \ud0c4\uc131 \uc0c1\uc218 \ubc0f \uacbd\uacc4 \uc870\uac74\uc5d0 \uc88c\uc6b0\ub429\ub2c8\ub2e4. \uc815\ud569\uc131\uc740 \uacc4\uba74 \uc0c1\ud0dc\ub97c \ub73b\ud560 \ubfd0, \uc804\uccb4 \uacb0\ud568 \ubc00\ub3c4\uac00 \ub0ae\uac70\ub098 \ud6c4\uc18d \uacf5\uc815 \uc911 \uae30\uacc4\uc801\uc73c\ub85c \uc548\uc815\ud568\uc744 \ubcf4\uc7a5\ud558\uc9c0 \uc54a\uc2b5\ub2c8\ub2e4 [[r06]]."
                ]
            },
            {
                "heading": "\uc815\ud569 \uc804\uc704\uc640 \uc784\uacc4 \ub450\uaed8",
                "paragraphs": [
                    "\uc815\ud569\uce35\uc774 \ub450\uaebc\uc6cc\uc9c0\uba74 \ubd88\uc77c\uce58\ub85c \uc800\uc7a5\ub41c \ud0c4\uc131 \uc5d0\ub108\uc9c0\ub294 \uc77c\ubc18\uc801\uc73c\ub85c \ub9c9 \ub450\uaed8\uc640 \ud568\uaed8 \uc99d\uac00\ud569\ub2c8\ub2e4. \uc815\ud569 \uc804\uc704\ub97c \ub3c4\uc785\ud558\uba74 \ud0c4\uc131 \uc5d0\ub108\uc9c0 \uc77c\ubd80\ub97c \uc904\uc77c \uc218 \uc788\uc9c0\ub9cc \uc120 \ubc0f \ucf54\uc5b4 \uc5d0\ub108\uc9c0\uac00 \ub4ed\ub2c8\ub2e4. \uc774 \uc0c1\ucda9 \uad00\uacc4\uc5d0\uc11c \uc784\uacc4 \ub450\uaed8 \uac1c\ub150\uc774 \ub098\uc635\ub2c8\ub2e4. \ubaa8\ub378\uc5d0 \ub530\ub978 \ud2b9\uc815 \ub450\uaed8\ub97c \ub118\uc73c\uba74 \uc804\uc704\ub97c \ud3ec\ud568\ud55c \uc644\ud654 \uc0c1\ud0dc\uac00 \uc5d0\ub108\uc9c0\uc0c1 \uc720\ub9ac\ud574\uc9c8 \uc218 \uc788\uc2b5\ub2c8\ub2e4. \ubc84\uac70\uc2a4 \ubca1\ud130, \uc804\uc704\uc120 \ubc29\ud5a5, \uacc4\uba74 \uae30\ud558, \ud0c4\uc131 \uc774\ubc29\uc131, \uae30\uc874 \uacb0\ud568\ub3c4 \uade0\ud615\uc5d0 \uc601\ud5a5\uc744 \uc90d\ub2c8\ub2e4.",
                    "Matthews-Blakeslee \ud798 \ud3c9\ud615 \ubd84\uc11d\uc744 \ud3ec\ud568\ud55c \uace0\uc804\uc801 \uc784\uacc4 \ub450\uaed8 \ubaa8\ub378\uc740 \uc120\ud0dd\ub41c \uc774\uc0c1\ud654 \uc5d0\ud53c\ud0dd\uc2dc \uacc4\uc5d0\uc11c \uc720\uc6a9\ud55c \uc2a4\ucf00\uc77c\ub9c1 \ub17c\uac70\ub97c \uc81c\uacf5\ud569\ub2c8\ub2e4 [[r07]]. \uadf8\ub7ec\ub098 \uc2e4\uc81c \ub9c9\uc774 \ubc18\ub4dc\uc2dc \ub530\ub77c\uc57c \ud560 \ubcf4\ud3b8 \uc784\uacc4\uac12\uc740 \uc8fc\uc9c0 \uc54a\uc2b5\ub2c8\ub2e4. \uc608\uce21\uc740 \ubd88\uc77c\uce58\uc640 \uae30\ud558\uc758 \uc815\uc758, \uc804\uc704 \ud2b9\uc131 \ubc0f \ud3c9\ud615\uc5d0 \uad00\ud55c \uac00\uc815, \uc7ac\ub8cc \ud0c4\uc131 \ubb3c\uc131\uc5d0 \uc88c\uc6b0\ub429\ub2c8\ub2e4. \uc2e4\uc81c \uc804\uc704\ub294 \ub2e8\ucc28, \uac00\uc7a5\uc790\ub9ac, \uacb0\ud568 \ub610\ub294 \uacc4\uba74\uc5d0\uc11c \ud575\uc0dd\uc131\ud560 \uc218 \uc788\uace0 \ub3d9\uc5ed\ud559\uc801\uc73c\ub85c \uc9c0\uc5f0\ub420 \uc218 \uc788\uc2b5\ub2c8\ub2e4. \ub9c9\uc774 \ubaa8\ub378 \ubc16\uc758 \ubc29\uc2dd\uc73c\ub85c \uc644\ud654\ub420 \uc218\ub3c4 \uc788\uc2b5\ub2c8\ub2e4. \uc608\uce21 \uc784\uacc4 \ub450\uaed8\ub294 \uac00\uc815\uc744 \uba85\uc2dc\ud55c \ubaa8\ub378 \ucd94\uc815\uce58\uc774\uc9c0 \uc81c\uc870 \ud55c\uacc4\uac00 \uc544\ub2d9\ub2c8\ub2e4."
                ]
            },
            {
                "heading": "\ubc30\ud5a5, \uacb0\ud568, \uc99d\uac70",
                "paragraphs": [
                    "\ubc30\ud5a5 \uad00\uacc4\ub294 \uac00\ub2a5\ud55c \ubd88\uc77c\uce58 \uc131\ubd84\uacfc \uacb0\ud568 \ubc30\uc5f4\uc5d0 \uc601\ud5a5\uc744 \uc8fc\uc9c0\ub9cc \ubc30\ud5a5\uc774 \ubcc0\ud615 \uc644\ud654 \ubc29\uc2dd\uc744 \ud558\ub098\ub85c \uacb0\uc815\ud558\uc9c0\ub294 \uc54a\uc2b5\ub2c8\ub2e4. \ub3c4\uba54\uc778, \uc30d\uc815, \uc801\uce35 \uacb0\ud568, \uad00\ud1b5 \uc804\uc704, \uacc4\uba74 \uc815\ud569 \uc804\uc704\uac00 \ud568\uaed8 \uc874\uc7ac\ud560 \uc218 \uc788\uc2b5\ub2c8\ub2e4. \uc774\ub4e4\uc758 \ubd84\ud3ec\ub294 \ud45c\uba74 \uc900\ube44, \ud575\uc0dd\uc131, \uc131\uc7a5 \uc628\ub3c4, \uc99d\ucc29\ub960, \ub450\uaed8, \ud6c4\uc18d \uc5f4 \ub610\ub294 \uae30\uacc4\uc801 \uc774\ub825\uc5d0 \uc601\ud5a5\uc744 \ubc1b\uc2b5\ub2c8\ub2e4. \ub530\ub77c\uc11c \ubc15\ub9c9 \uacb0\ud568 \ud615\uc131\uc740 \uaca9\uc790 \uc218\uce58 \ud558\ub098\uc758 \uc9c1\uc811 \uacb0\uacfc\uac00 \uc544\ub2c8\ub77c \uc2dc\uac04\uc5d0 \ub530\ub978 \ubcc0\ud654 \ubb38\uc81c\uc785\ub2c8\ub2e4 [[r06]].",
                    "\uc5d0\ud53c\ud0dd\uc2dc\uc640 \uc644\ud654\ub97c \ud3c9\uac00\ud558\ub824\uba74 \uc0c1\ud638 \ubcf4\uc644\uc801\uc778 \uc99d\uac70\uac00 \ud544\uc694\ud569\ub2c8\ub2e4. \ud68c\uc808\uc740 \ubc30\ud5a5, \uaca9\uc790 \uac04\uaca9, \ubcc0\ud615\ub960 \uc2e0\ud638\ub97c \ubcf4\uc5ec\uc904 \uc218 \uc788\uace0, \ud604\ubbf8\uacbd\uc740 \uad6d\uc18c \uacc4\uba74 \uad6c\uc870\uc640 \uacb0\ud568\uc744 \ubd84\ud574\ud560 \uc218 \uc788\uc2b5\ub2c8\ub2e4. \uac01 \ubc29\ubc95\uc740 \uad00\ucc30 \uccb4\uc801\uacfc \ud574\uc11d \ud55c\uacc4\uac00 \ub2e4\ub985\ub2c8\ub2e4. \ud53c\ud06c \uc704\uce58\ub294 \uc870\uc131, \uc628\ub3c4, \ubcf4\uc815, \ubcc0\ud615\ub960\uc758 \uc601\ud5a5\uc744 \ubc1b\uc744 \uc218 \uc788\uc2b5\ub2c8\ub2e4. \uacb0\ub860\uc5d0\ub294 \ube44\uad50\ud55c \uacb0\uc815 \ubc29\ud5a5, \ubd88\uc77c\uce58 \uaddc\uc57d, \ub9c9\uc774 \uc815\ud569 \ub610\ub294 \uc644\ud654\ub418\uc5c8\ub2e4\ub294 \ud310\ub2e8, \uadf8 \ud310\ub2e8\uc744 \ub4b7\ubc1b\uce68\ud558\ub294 \uc99d\uac70\ub97c \ubc1d\ud600\uc57c \ud569\ub2c8\ub2e4."
                ]
            }
        ]
    },
    "workedExample": {
        "en": "Illustrative arithmetic: let the relaxed film parameter along the chosen direction be a_f = 0.404 nm and substrate parameter be a_s = 0.400 nm. With f = (a_f \u2212 a_s)/a_s, f = (0.004 nm)/(0.400 nm) = +0.010, or +1.0%. The positive sign means the relaxed film spacing is larger in this convention. This value alone does not predict coherent strain, dislocation onset, or critical thickness.",
        "ko": "\uc124\uba85\uc6a9 \uc0b0\uc220 \uc608\uc2dc\uc785\ub2c8\ub2e4. \uc120\ud0dd\ud55c \ubc29\ud5a5\uc5d0\uc11c \uc644\ud654\ub41c \ub9c9 \uaca9\uc790\uc0c1\uc218\ub97c a_f = 0.404 nm, \uae30\ud310 \uaca9\uc790\uc0c1\uc218\ub97c a_s = 0.400 nm\ub85c \ub461\ub2c8\ub2e4. f = (a_f \u2212 a_s)/a_s\uc5d0 \ub530\ub77c f = (0.004 nm)/(0.400 nm) = +0.010, \uc989 +1.0%\uc785\ub2c8\ub2e4. \uc774 \uaddc\uc57d\uc5d0\uc11c \uc591\uc758 \ubd80\ud638\ub294 \uc644\ud654\ub41c \ub9c9\uc758 \uac04\uaca9\uc774 \ub354 \ud06c\ub2e4\ub294 \ub73b\uc785\ub2c8\ub2e4. \uc774 \uac12\ub9cc\uc73c\ub85c \uc815\ud569 \ubcc0\ud615\ub960, \uc804\uc704 \ubc1c\uc0dd \uc2dc\uc810, \uc784\uacc4 \ub450\uaed8\ub97c \uc608\uce21\ud560 \uc218\ub294 \uc5c6\uc2b5\ub2c8\ub2e4."
    },
    "limitations": {
        "en": [
            "The mismatch definition compares selected in-plane parameters and may not represent anisotropic, domain-matched, or reconstructed interfaces without further specification.",
            "Critical-thickness models idealize geometry, dislocation energetics, and equilibration; their estimates are not universal thresholds or validated process limits."
        ],
        "ko": [
            "\ubd88\uc77c\uce58 \uc815\uc758\ub294 \uc120\ud0dd\ud55c \uba74\ub0b4 \uaca9\uc790\uc0c1\uc218\ub97c \ube44\uad50\ud558\uba70, \ubcc4\ub3c4 \uba85\uc2dc \uc5c6\uc774 \uc774\ubc29\uc131, \ub3c4\uba54\uc778 \uc815\ud569 \ub610\ub294 \uc7ac\uad6c\uc131 \uacc4\uba74\uc744 \ub300\ud45c\ud558\uc9c0 \uc54a\uc744 \uc218 \uc788\uc2b5\ub2c8\ub2e4.",
            "\uc784\uacc4 \ub450\uaed8 \ubaa8\ub378\uc740 \uae30\ud558, \uc804\uc704 \uc5d0\ub108\uc9c0, \ud3c9\ud615\ud654\ub97c \uc774\uc0c1\ud654\ud558\ubbc0\ub85c \ucd94\uc815\uce58\ub294 \ubcf4\ud3b8 \uc784\uacc4\uac12\uc774\ub098 \uac80\uc99d\ub41c \uacf5\uc815 \ud55c\uacc4\uac00 \uc544\ub2d9\ub2c8\ub2e4."
        ]
    },
    "questions": {
        "en": [
            "How does epitaxial registry differ from preferred texture, and what does an orientation measurement fail to establish?",
            "Using the chapter's convention, calculate f for a_f = 0.510 nm and a_s = 0.500 nm. Interpret the sign.",
            "Explain the energy tradeoff behind misfit-dislocation formation and name two reasons a critical-thickness prediction may differ from observed relaxation."
        ],
        "ko": [
            "\uc5d0\ud53c\ud0dd\uc2dc \uaca9\uc790 \uc815\ud569\uc740 \uc6b0\uc120 \ubc30\ud5a5\uacfc \uc5b4\ub5bb\uac8c \ub2e4\ub974\uba70, \ubc30\ud5a5 \uce21\uc815\ub9cc\uc73c\ub85c \uc785\uc99d\ud560 \uc218 \uc5c6\ub294 \uac83\uc740 \ubb34\uc5c7\uc778\uac00?",
            "\uc774 \uc7a5\uc758 \uaddc\uc57d\uc73c\ub85c a_f = 0.510 nm, a_s = 0.500 nm\uc77c \ub54c f\ub97c \uacc4\uc0b0\ud558\uace0 \ubd80\ud638\ub97c \ud574\uc11d\ud558\ub77c.",
            "\uc815\ud569 \uc804\uc704 \ud615\uc131\uc758 \uc5d0\ub108\uc9c0 \uc0c1\ucda9 \uad00\uacc4\ub97c \uc124\uba85\ud558\uace0 \uc784\uacc4 \ub450\uaed8 \uc608\uce21\uc774 \uad00\uce21\ub41c \uc644\ud654\uc640 \ub2ec\ub77c\uc9c8 \uc218 \uc788\ub294 \uc774\uc720 \ub450 \uac00\uc9c0\ub97c \ub9d0\ud558\ub77c."
        ]
    },
    "references": [
        "r06",
        "r07"
    ]
}

File: content/chapters/c09.json
{
  "schemaVersion": 1,
  "id": "c09",
  "slug": "interfaces",
  "number": 9,
  "group": "g5",
  "title": {
    "en": "Interfaces, Interdiffusion, and Phase Development",
    "ko": "계면, 상호확산 및 상 발달"
  },
  "summary": {
    "en": "Connects interfacial chemistry and morphology to composition profiles, diffusion, and phase development while separating operational measurement depth from bulk material behavior.",
    "ko": "계면 화학과 형상을 조성 프로파일, 확산 및 상 발달에 연결하고, 측정의 유효 깊이와 벌크 재료 거동을 구분한다."
  },
  "objectives": {
    "en": [
      "Distinguish an abrupt interface from a chemically graded or rough interface.",
      "Use the one-dimensional Fickian diffusion length estimate only under its stated assumptions.",
      "Explain how chemistry, nucleation, and thermal history can alter phase development.",
      "Interpret depth-sensitive measurements without equating them to bulk composition."
    ],
    "ko": [
      "급격한 계면과 화학적 구배 또는 거친 계면을 구별한다.",
      "명시된 가정에서만 1차원 Fick 확산 길이 근사식을 사용한다.",
      "화학, 핵생성 및 열 이력이 상 발달을 바꾸는 방식을 설명한다.",
      "깊이 민감 측정을 벌크 조성과 동일시하지 않고 해석한다."
    ]
  },
  "sections": {
    "en": [
      {
        "heading": "An interface is a region, not an ideal plane",
        "paragraphs": [
          "A deposited layer meets a substrate through a finite region whose structure reflects surface termination, adsorbates, nucleation, and the arriving species. An interface may be chemically abrupt but geometrically rough, chemically graded but geometrically smooth, or both. These distinctions matter: a composition gradient is not proof of topographic roughness, and a rough boundary does not by itself establish intermixing. Surface reaction and nucleation pathways can create chemically distinct interfacial material before the nominal film reaches steady growth. [[r01]] [[r03]]",
          "Represent the interface at the scale relevant to the question. An atomic-scale model may resolve bonding and discrete planes; a continuum profile may represent composition versus depth; a device model may need an effective interfacial layer with measured thickness and properties. The reported boundary depends on the probe, its information depth, sample preparation, and the model used to fit its signal. State these choices rather than assigning a single universal interface width. [[r09]]"
        ]
      },
      {
        "heading": "Interdiffusion and the scale of redistribution",
        "paragraphs": [
          "For one-dimensional Fickian diffusion with constant diffusivity D and a characteristic elapsed time t, a useful scale is ℓ≈√(2Dt). It estimates the root-mean-square displacement for a simple diffusion model; it is not automatically the observed interface width. The estimate assumes a homogeneous medium, constant D, no reaction-driven transport, and a suitable one-dimensional geometry. Real thin films can violate these conditions through concentration-dependent diffusivity, grain boundaries, defects, moving interfaces, stress, or concurrent phase formation.",
          "Illustrative calculation only: if an assumed constant D is 1×10⁻²⁰ m² s⁻¹ and an assumed thermal exposure is 1000 s, then ℓ=√(2×10⁻²⁰×1000) m=√(2×10⁻¹⁷) m≈4.5 nm. These chosen inputs are not a process recommendation or measured material property. A meaningful prediction requires temperature-dependent diffusivity for the actual species and phases, the real time-temperature history, boundary conditions, and validation against a measurement whose depth response is understood. [[r06]]"
        ]
      },
      {
        "heading": "Composition, nucleation, and phase development",
        "paragraphs": [
          "The first material formed at a boundary need not share the composition or phase of the later film. Preferential reaction, incomplete coverage, substrate termination, and changing surface chemistry can create an incubation layer or a transient phase. With continued deposition or heating, composition can redistribute and phases can nucleate, transform, or remain metastable. Equilibrium phase diagrams help constrain possible states, but they do not by themselves predict which phase forms at a finite deposition rate or survives a short anneal.",
          "In multilayers and epitaxial systems, lattice mismatch and interface structure can influence strain relaxation and defect formation as thickness evolves. A coherent interface may persist only over a limited regime; dislocations, roughening, intermixing, or islanding can provide alternative relaxation paths. Such mechanisms are coupled, so composition and crystal structure should be measured together where they control function. Avoid inferring a phase solely from nominal composition or deposition sequence. [[r06]] [[r07]]"
        ]
      },
      {
        "heading": "Measure the interface that the question requires",
        "paragraphs": [
          "Depth profiling, photoelectron spectroscopy, reflectometry, diffraction, and cross-sectional microscopy observe different signals and sampling volumes. Sputter depth profiling can mix or alter material; photoelectron spectra are surface sensitive and depend on attenuation and chemical-state fitting; reflectometry infers layered density and roughness through a model; diffraction emphasizes ordered crystalline material. A fitted transition width therefore combines actual structure with instrumental response, sample preparation, and analysis assumptions. [[r09]]",
          "Report the observable, calibration, analysis model, and uncertainty alongside any claimed interface width or composition. Compare independent methods when the distinction between roughness, interdiffusion, and a reaction layer is consequential. A near-surface result does not establish bulk composition, and a bulk-sensitive average can conceal a thin but functionally important interface. Treat disagreements as evidence about different depth sensitivities or model assumptions to investigate."
        ]
      }
    ],
    "ko": [
      {
        "heading": "계면은 이상적인 한 평면이 아니라 유한한 영역이다",
        "paragraphs": [
          "증착막과 기판은 표면 종단, 흡착종, 핵생성 및 입사종의 영향을 받는 유한한 영역을 통해 만난다. 계면은 화학적으로 급격하면서 기하학적으로 거칠 수 있고, 화학적 구배가 있으면서 기하학적으로 매끄러울 수도 있으며, 두 특성이 함께 나타날 수도 있다. 조성 구배가 표면 거칠기의 증거는 아니며, 거친 경계만으로 혼합이 입증되는 것도 아니다. 표면 반응과 핵생성 경로는 명목상 정상 성장에 도달하기 전부터 화학적으로 다른 계면 물질을 만들 수 있다. [[r01]] [[r03]]",
          "질문에 적합한 길이 척도에서 계면을 표현한다. 원자 규모 모델은 결합과 개별 원자면을 분해할 수 있고, 연속체 프로파일은 깊이에 따른 조성을 나타낼 수 있으며, 소자 모델은 측정된 두께와 물성을 가진 유효 계면층이 필요할 수 있다. 보고되는 경계는 탐침, 정보 깊이, 시료 준비 및 신호 적합에 사용한 모델에 따라 달라진다. 보편적인 단일 계면 폭을 제시하지 말고 이러한 선택을 밝혀야 한다. [[r09]]"
        ]
      },
      {
        "heading": "상호확산과 재분포 길이 척도",
        "paragraphs": [
          "1차원 Fick 확산, 일정한 확산계수 D, 특성 시간 t를 가정하면 유용한 길이 척도는 ℓ≈√(2Dt)이다. 이는 단순 확산 모델의 평균제곱근 변위 규모를 추정하며, 자동으로 관측된 계면 폭을 뜻하지는 않는다. 이 근사는 균질 매질, 일정한 D, 반응 구동 수송이 없는 조건 및 적절한 1차원 기하를 가정한다. 실제 박막에서는 농도 의존 확산계수, 입계, 결함, 이동 계면, 응력 또는 동시 상 형성 때문에 조건이 맞지 않을 수 있다.",
          "설명용 계산: 일정한 D를 1×10⁻²⁰ m² s⁻¹, 열 노출 시간을 1000 s라고 가정하면 ℓ=√(2×10⁻²⁰×1000) m=√(2×10⁻¹⁷) m≈4.5 nm이다. 입력값은 공정 권고도 아니고 측정된 재료 물성도 아니다. 의미 있는 예측에는 실제 화학종과 상에 대한 온도 의존 확산계수, 실제 시간-온도 이력, 경계 조건 및 깊이 응답을 이해한 측정과의 검증이 필요하다. [[r06]]"
        ]
      },
      {
        "heading": "조성, 핵생성 및 상 발달",
        "paragraphs": [
          "계면에서 처음 형성되는 물질의 조성이나 상은 이후 성장하는 막과 다를 수 있다. 선택적 반응, 불완전한 피복, 기판 종단 및 변화하는 표면 화학은 잠복층이나 과도 상을 만들 수 있다. 증착이 계속되거나 가열되면 조성이 재분포하고 상이 핵생성·변태하거나 준안정 상태로 남을 수 있다. 평형 상태도는 가능한 상태를 제한하는 데 도움이 되지만 유한한 증착 속도에서 어떤 상이 생기거나 짧은 열처리 후 유지되는지를 단독으로 예측하지 못한다.",
          "다층막과 에피택시 시스템에서는 격자 부정합과 계면 구조가 두께 증가에 따른 변형 완화와 결함 형성에 영향을 줄 수 있다. 정합 계면은 제한된 영역에서만 지속될 수 있으며 전위, 거칠어짐, 상호혼합 또는 섬 형성이 다른 완화 경로가 될 수 있다. 이 메커니즘은 서로 연계되므로 기능에 중요한 경우 조성과 결정 구조를 함께 측정해야 한다. 명목 조성이나 증착 순서만으로 상을 추론하지 말아야 한다. [[r06]] [[r07]]"
        ]
      },
      {
        "heading": "질문에 맞는 계면 측정",
        "paragraphs": [
          "깊이 프로파일링, 광전자 분광, 반사율, 회절 및 단면 현미경은 서로 다른 신호와 표본 부피를 관측한다. 스퍼터 깊이 프로파일링은 혼합이나 변질을 일으킬 수 있고, 광전자 스펙트럼은 표면 민감하며 감쇠와 화학 상태 피팅에 의존한다. 반사율은 모델을 통해 층 밀도와 거칠기를 추론하고, 회절은 질서 있는 결정질 물질을 강조한다. 따라서 적합된 전이 폭은 실제 구조와 기기 응답, 시료 준비 및 분석 가정이 결합된 결과다. [[r09]]",
          "계면 폭이나 조성 주장을 할 때 관측량, 교정, 분석 모델 및 불확도를 함께 보고한다. 거칠기, 상호확산 및 반응층의 구분이 중요하면 서로 독립적인 방법을 비교한다. 표면 근처 결과가 벌크 조성을 입증하지 않으며, 벌크 민감 평균은 기능에 중요한 얇은 계면을 가릴 수 있다. 불일치는 서로 다른 깊이 민감도나 모델 가정에 대한 조사 단서로 다룬다."
        ]
      }
    ]
  },
  "workedExample": {
    "en": "Suppose a hypothetical interface is exposed for 1000 s and a deliberately assumed constant diffusivity D=1×10⁻²⁰ m² s⁻¹ is used. Under the one-dimensional Fickian assumption, ℓ≈√(2Dt)=√(2×10⁻¹⁷) m≈4.5 nm. This is a model length scale, not a measured width or a validated prediction; it omits reaction, variable diffusivity, grain-boundary transport, and the instrument response.",
    "ko": "가상의 계면이 1000 s 동안 노출되고, 의도적으로 가정한 일정 확산계수 D=1×10⁻²⁰ m² s⁻¹를 사용한다고 하자. 1차원 Fick 확산 가정에서 ℓ≈√(2Dt)=√(2×10⁻¹⁷) m≈4.5 nm이다. 이는 모델의 길이 척도이지 측정 폭이나 검증된 예측이 아니며, 반응, 가변 확산계수, 입계 수송 및 기기 응답을 포함하지 않는다."
  },
  "limitations": {
    "en": [
      "The diffusion-length estimate is limited to its stated constant-D, one-dimensional Fickian assumptions.",
      "No composition profile or phase assignment can be inferred from nominal layer sequence alone.",
      "Instrument response and preparation artifacts can broaden or alter apparent interfaces."
    ],
    "ko": [
      "확산 길이 근사는 명시된 일정 D, 1차원 Fick 확산 가정에서만 유효하다.",
      "명목 층 순서만으로 조성 프로파일이나 상을 추론할 수 없다.",
      "기기 응답과 시료 준비 인공물이 겉보기 계면을 넓히거나 바꿀 수 있다."
    ]
  },
  "questions": {
    "en": [
      "How can chemical grading and topographic roughness produce different experimental signatures?",
      "List the assumptions behind ℓ≈√(2Dt), and identify two thin-film mechanisms that can violate them.",
      "Why can a surface-sensitive composition measurement disagree with a bulk-sensitive measurement without either being erroneous?"
    ],
    "ko": [
      "화학적 구배와 표면 형상 거칠기는 실험 신호에서 어떻게 다르게 나타날 수 있는가?",
      "ℓ≈√(2Dt)의 가정을 열거하고 이를 위반할 수 있는 박막 메커니즘 두 가지를 제시하라.",
      "표면 민감 조성과 벌크 민감 측정이 모두 오류가 아니면서도 불일치할 수 있는 이유는 무엇인가?"
    ]
  },
  "references": [
    "r01",
    "r03",
    "r06",
    "r07",
    "r09"
  ]
}
