Repository: frbread7/thinfilmbook

# ThinFilmBook

ThinFilmBook is an original bilingual engineering textbook about thin-film growth, deposition, epitaxy, interfaces, film stress, characterization, and process integration.

This repository is a **local, in-progress release candidate**. It includes twelve English and Korean chapters, three bounded analytical labs, original cover artwork, citations, and local validation. Its manifest omits the top-level public repository and production destinations because neither exists. Chapter and lab routes, plus the nested attribution repository URL, describe prospective unverified locations; the My Library portal exposes no external action for this in-progress record.

File: content/chapters/c10.json
{
  "schemaVersion": 1,
  "id": "c10",
  "slug": "stress-adhesion",
  "number": 10,
  "group": "g5",
  "title": {
    "en": "Film Stress, Adhesion, and Delamination",
    "ko": "박막 응력, 접착 및 박리"
  },
  "summary": {
    "en": "Separates intrinsic and thermal stress, explains mismatch-driven loading and fracture pathways, and derives the Stoney stress relation with its assumptions and sign-convention limits.",
    "ko": "고유 응력과 열 응력을 구분하고 부정합에 의한 하중과 파괴 경로를 설명하며, 가정과 부호 규약의 한계를 포함해 Stoney 응력 관계를 제시한다."
  },
  "objectives": {
    "en": [
      "Separate intrinsic and thermal contributions conceptually and experimentally.",
      "Relate thermal expansion mismatch to biaxial film stress under constrained strain.",
      "Recognize adhesion, cohesive fracture, and delamination as distinct failure paths.",
      "Apply the Stoney relation only when its thin-film and substrate assumptions are reasonable."
    ],
    "ko": [
      "고유 응력과 열 응력의 기여를 개념적·실험적으로 구분한다.",
      "구속 변형 조건에서 열팽창 부정합을 박막의 이축 응력과 연결한다.",
      "접착 파괴, 응집 파괴 및 박리를 서로 다른 파괴 경로로 구분한다.",
      "박막과 기판의 박막 한계 가정이 타당할 때만 Stoney 관계를 적용한다."
    ]
  },
  "sections": {
    "en": [
      {
        "heading": "Where film stress comes from",
        "paragraphs": [
          "Intrinsic stress develops during growth through mechanisms such as island coalescence, defect incorporation, grain-boundary evolution, and atomic peening. Its sign and magnitude depend on material, microstructure, and process history; a single mechanism rarely explains every thickness regime. Thermal stress arises when film and substrate would freely expand or contract by different amounts during a temperature change but remain bonded. Measurements after deposition generally include a history-dependent combination of these contributions, plus possible curvature or instrument artifacts. [[r06]]",
          "For an isotropic film constrained in-plane by a much stiffer substrate, a simple elastic estimate is σ_th≈M_f(α_s−α_f)ΔT, where M_f=E_f/(1−ν_f) is the film biaxial modulus and α_s, α_f are the substrate and film expansion coefficients. This relation assumes uniform temperature, linear elastic response, a suitable reference state, and no relaxation, plasticity, cracking, or interfacial slip. It predicts a component, not the complete measured stress."
        ]
      },
      {
        "heading": "From stress to fracture and delamination",
        "paragraphs": [
          "A film can fail within its own material, at an interface, or through a coupled crack path. Adhesion describes resistance to separation at an interface, while cohesive strength describes resistance to fracture within a material. Residual stress stores elastic energy; when a crack or debonding path can release enough energy, a film may buckle or delaminate. The outcome depends on stress, elastic properties, thickness, flaw geometry, interface toughness, and boundary conditions, not on stress alone. [[r06]]",
          "An apparent adhesion value is meaningful only with a defined test geometry and failure mode. Scratch, blister, pull-off, and four-point bend methods load the interface differently and can instead fail in an adjacent layer or fixture. Report the specimen stack, preparation, loading protocol, observed fracture surface, and uncertainty. A process change that improves one interface metric may introduce stress, roughness, or chemical changes elsewhere in the stack."
        ]
      },
      {
        "heading": "Curvature and the Stoney relation",
        "paragraphs": [
          "For a film much thinner than a thick, isotropic substrate, the classic Stoney relation estimates average equibiaxial film stress from a curvature change: σ_f≈(M_s t_s²/(6t_f))Δκ, with substrate biaxial modulus M_s=E_s/(1−ν_s), substrate thickness t_s, film thickness t_f, and curvature change Δκ relative to a defined reference. The derivation treats the film as a uniform thin layer, assumes small curvature change and linear elastic substrate behavior, and neglects details such as substrate anisotropy, multilayer coupling, and strong stress gradients. [[r08]]",
          "The formula gives a signed stress only after the curvature convention, sample orientation, and before/after definition are fixed. Different instruments and software may define positive curvature oppositely, so a reported sign without convention is ambiguous. For nonuniform films, thick coatings, anisotropic substrates, large deflection, or multilayers, use a model appropriate to the geometry and report that model rather than presenting the Stoney estimate as exact."
        ]
      },
      {
        "heading": "Interpretation and reporting",
        "paragraphs": [
          "Curvature during deposition can track stress evolution, while ex situ measurements provide a net state after cool-down and handling. A thermal cycle can reveal reversible mismatch response separately from irreversible relaxation only when temperature, reference curvature, and instrumental drift are controlled. Comparing thickness series and deposition stages can help identify transitions, but correlation with a growth mechanism is not proof of that mechanism. [[r06]]",
          "A defensible report states the measured quantity, sign convention, calibration, layer and substrate properties used, reference temperature or curvature, and uncertainty. Distinguish measured curvature from inferred stress and identify all assumptions in the conversion. When interface integrity matters, pair stress measurements with a failure-mode observation or a relevant adhesion test; do not treat low average stress as evidence of strong adhesion."
        ]
      }
    ],
    "ko": [
      {
        "heading": "박막 응력의 발생 원인",
        "paragraphs": [
          "고유 응력은 섬의 병합, 결함 편입, 입계 진화 및 원자 피닝과 같은 성장 중 메커니즘으로 발생한다. 부호와 크기는 재료, 미세구조 및 공정 이력에 좌우되며, 하나의 메커니즘만으로 모든 두께 구간을 설명하기 어렵다. 열 응력은 막과 기판이 온도 변화 중 자유롭게 팽창 또는 수축했을 때의 양이 서로 다르지만 접합 상태가 유지될 때 발생한다. 증착 후 측정값에는 일반적으로 이러한 기여의 이력 의존적 조합과 곡률 또는 기기 인공물이 포함된다. [[r06]]",
          "강성이 훨씬 큰 기판에 의해 면내 구속된 등방성 막의 단순 탄성 추정은 σ_th≈M_f(α_s−α_f)ΔT이며, M_f=E_f/(1−ν_f)는 막의 이축 탄성률이고 α_s, α_f는 기판과 막의 열팽창 계수다. 이 관계는 균일 온도, 선형 탄성 응답, 적절한 기준 상태, 그리고 완화·소성 변형·균열·계면 미끄럼이 없음을 가정한다. 이는 응력 성분을 예측할 뿐 측정 응력 전체를 주지는 않는다."
        ]
      },
      {
        "heading": "응력에서 파괴와 박리까지",
        "paragraphs": [
          "막은 자체 재료 내부, 계면 또는 두 경로가 결합된 균열 경로를 따라 파괴될 수 있다. 접착은 계면 분리에 대한 저항을 말하며, 응집 강도는 재료 내부 파괴에 대한 저항을 말한다. 잔류 응력은 탄성 에너지를 저장하고, 균열 또는 박리 경로가 충분한 에너지를 방출할 수 있으면 막이 좌굴하거나 박리될 수 있다. 결과는 응력만이 아니라 응력, 탄성 물성, 두께, 결함 형상, 계면 인성 및 경계 조건에 달려 있다. [[r06]]",
          "관측된 접착 값은 시험 형상과 파괴 모드가 정의되어야 의미가 있다. 스크래치, 블리스터, 인장 및 4점 굽힘 시험은 계면에 서로 다르게 하중을 가하며 실제로는 인접층이나 고정구에서 먼저 파괴될 수도 있다. 시편 적층, 준비, 하중 프로토콜, 관찰한 파괴면 및 불확도를 보고한다. 한 계면 지표를 개선하는 공정 변경이 적층의 다른 부분에 응력, 거칠기 또는 화학 변화를 유발할 수 있다."
        ]
      },
      {
        "heading": "곡률 측정과 Stoney 관계",
        "paragraphs": [
          "막 두께가 두껍고 등방성인 기판보다 훨씬 작은 경우, 고전 Stoney 관계는 기준 상태 대비 곡률 변화에서 평균 등방 이축 막 응력을 추정한다: σ_f≈(M_s t_s²/(6t_f))Δκ. 여기서 M_s=E_s/(1−ν_s)는 기판 이축 탄성률, t_s는 기판 두께, t_f는 막 두께, Δκ는 정의된 기준에 대한 곡률 변화다. 유도는 균일하고 얇은 막, 작은 곡률 변화, 선형 탄성 기판을 가정하고 기판 이방성, 다층 결합 및 큰 응력 구배 같은 세부 사항을 무시한다. [[r08]]",
          "이 식에서 부호가 있는 응력을 얻으려면 곡률 규약, 시편 방향 및 측정 전후 정의를 고정해야 한다. 기기와 소프트웨어마다 양의 곡률 정의가 반대일 수 있으므로 규약 없는 부호 보고는 모호하다. 불균일 막, 두꺼운 코팅, 이방성 기판, 큰 변형 또는 다층 적층에는 형상에 맞는 모델을 사용하고, Stoney 추정치를 정확한 값처럼 제시하지 말아야 한다."
        ]
      },
      {
        "heading": "해석과 보고",
        "paragraphs": [
          "증착 중 곡률은 응력의 변화를 추적할 수 있지만, 시편 외부 측정은 냉각과 취급 후의 순 상태를 제공한다. 열 이력, 기준 곡률 및 기기 드리프트를 통제해야 온도 변화에서 가역적인 부정합 응답과 비가역 완화를 구분할 수 있다. 두께별 또는 증착 단계별 비교는 전이를 찾는 데 도움이 되지만 성장 메커니즘과의 상관관계가 그 메커니즘의 증명은 아니다. [[r06]]",
          "재현성 있는 보고에는 측정량, 부호 규약, 교정, 변환에 사용한 층 및 기판 물성, 기준 온도 또는 곡률, 불확도가 포함된다. 측정한 곡률과 추론한 응력을 구분하고 변환의 모든 가정을 밝혀야 한다. 계면 건전성이 중요하면 응력 측정과 파괴 모드 관찰 또는 관련 접착 시험을 결합한다. 평균 응력이 낮다고 접착이 강하다고 단정하지 않는다."
        ]
      }
    ]
  },
  "workedExample": {
    "en": "Illustrative values only: take E_s=130 GPa, ν_s=0.28, t_s=500 μm, t_f=1 μm, and measured Δκ=0.01 m⁻¹. Then M_s=130/(1−0.28)≈181 GPa and σ_f≈[181×10⁹ Pa×(500×10⁻⁶ m)²/(6×1×10⁻⁶ m)]×0.01 m⁻¹≈7.5×10⁷ Pa, or about 75 MPa in magnitude. The sign depends on the stated curvature convention. These illustrative inputs do not describe a validated material or process; the estimate assumes a thin uniform film and thick isotropic elastic substrate.",
    "ko": "설명용 값만 사용한다: E_s=130 GPa, ν_s=0.28, t_s=500 μm, t_f=1 μm, 측정 곡률 변화 Δκ=0.01 m⁻¹라 하자. 그러면 M_s=130/(1−0.28)≈181 GPa이고 σ_f≈[181×10⁹ Pa×(500×10⁻⁶ m)²/(6×1×10⁻⁶ m)]×0.01 m⁻¹≈7.5×10⁷ Pa, 즉 크기로 약 75 MPa다. 부호는 명시된 곡률 규약에 달려 있다. 이 설명용 입력은 검증된 재료나 공정을 나타내지 않으며, 균일 박막과 두껍고 등방성인 탄성 기판을 가정한다."
  },
  "limitations": {
    "en": [
      "Intrinsic and thermal stress are coupled in post-deposition measurements unless the thermal and growth histories are separated.",
      "The Stoney relation is an approximation with restrictive geometry, elasticity, and uniformity assumptions.",
      "Stress alone does not determine adhesion or predict delamination without fracture and flaw information."
    ],
    "ko": [
      "증착 후 측정에서는 열 이력과 성장 이력을 분리하지 않으면 고유 응력과 열 응력이 함께 나타난다.",
      "Stoney 관계는 형상, 탄성 및 균일성 가정이 제한적인 근사식이다.",
      "파괴 및 결함 정보 없이 응력만으로 접착을 결정하거나 박리를 예측할 수 없다."
    ]
  },
  "questions": {
    "en": [
      "Name two growth mechanisms that can contribute to intrinsic stress and one reason measured stress may also include thermal contribution.",
      "What assumptions and sign-convention details must accompany a Stoney-based stress value?",
      "How do interfacial adhesion failure and cohesive fracture differ, and why can low average stress fail to guarantee adhesion?"
    ],
    "ko": [
      "고유 응력에 기여할 수 있는 성장 메커니즘 두 가지와 측정 응력에 열 기여도 포함될 수 있는 이유 한 가지를 들어라.",
      "Stoney 관계에 기반한 응력값에 어떤 가정과 부호 규약 세부사항을 함께 제시해야 하는가?",
      "계면 접착 파괴와 응집 파괴는 어떻게 다르며, 평균 응력이 낮아도 접착을 보장할 수 없는 이유는 무엇인가?"
    ]
  },
  "references": [
    "r06",
    "r08"
  ]
}

File: content/chapters/c11.json
{
  "schemaVersion": 1,
  "id": "c11",
  "slug": "metrology",
  "number": 11,
  "group": "g6",
  "title": {
    "en": "Thin-Film Metrology and Measurement Models",
    "ko": "박막 계측과 측정 모델"
  },
  "summary": {
    "en": "Surveys how thickness, density, roughness, composition, phase, stress, and electrical properties are measured, emphasizing model dependence, uncertainty, and traceability.",
    "ko": "두께, 밀도, 거칠기, 조성, 상, 응력 및 전기적 물성 측정법을 살펴보고 모델 의존성, 불확도 및 소급성을 강조한다."
  },
  "objectives": {
    "en": [
      "Match common thin-film methods to the quantity and sampling depth they actually measure.",
      "Explain why fitted results depend on physical models and sample structure.",
      "Identify method-specific limits of XRR, HRXRD, XPS, ellipsometry, and four-point probes.",
      "Report uncertainty, calibration, and traceability with measurement results."
    ],
    "ko": [
      "일반적인 박막 측정법을 실제 측정량 및 측정 깊이에 맞춘다.",
      "적합 결과가 물리 모델과 시료 구조에 의존하는 이유를 설명한다.",
      "XRR, HRXRD, XPS, 타원편광법 및 4점 탐침의 방법별 한계를 파악한다.",
      "측정 결과와 함께 불확도, 교정 및 소급성을 보고한다."
    ]
  },
  "sections": {
    "en": [
      {
        "heading": "Define the measurand before choosing an instrument",
        "paragraphs": [
          "“Film thickness” can mean a geometric step height, a fitted optical thickness, an X-ray density-layer thickness [[r09]], or a mass-per-area equivalent divided by assumed density. These quantities coincide only under suitable uniformity and model assumptions. Roughness, porosity, interfacial layers, lateral nonuniformity, and substrate contributions can change the relation between signal and reported thickness. Define the measurand and the region represented before comparing methods.",
          "Every measurement samples a finite depth, area, and population of structures. A local cross-section may reveal a specific interface while missing wafer-scale variation; an area-averaged optical or X-ray result can conceal local defects. State measurement location, area, sampling plan, and whether the reported value is local, averaged, or inferred. Use standards or reference materials where available, while checking that their composition and geometry are relevant to the sample. [[r10]]"
        ]
      },
      {
        "heading": "Thickness, density, and roughness by reflectometry and optics",
        "paragraphs": [
          "X-ray reflectivity (XRR) records reflected intensity versus angle or momentum transfer. Interference fringes constrain layer thickness, while critical-angle behavior and fringe envelope help constrain electron density and roughness in a chosen stack model. Several combinations of thickness, density, roughness, and interfacial grading may fit limited or noisy data similarly. Report the stack model, fitting range, parameter correlations, and uncertainty; XRR does not directly provide a unique real-space image. [[r09]]",
          "Ellipsometry measures polarization changes and infers optical constants and thickness through a model of layer sequence and optical response. Results can be correlated: a thickness estimate may change if refractive index, anisotropy, absorption, or surface roughness is fixed incorrectly. Neither ellipsometry nor XRR alone guarantees lateral uniformity or separates every interfacial feature. Validate the model with independent thickness or composition evidence when the distinction affects a decision."
        ]
      },
      {
        "heading": "Composition and structure by spectroscopy and diffraction",
        "paragraphs": [
          "X-ray photoelectron spectroscopy (XPS) estimates near-surface elemental composition and chemical states from photoelectron energies and intensities. Quantification depends on sensitivity factors, background and peak models, attenuation, surface contamination, and sample charging. Conventional XPS is surface sensitive; sputter depth profiling can introduce preferential sputtering, mixing, reduction, or other chemical change. State acquisition and preparation conditions and avoid treating a fitted surface ratio as bulk stoichiometry.",
          "High-resolution X-ray diffraction (HRXRD) identifies and quantifies ordered crystalline contributions through peak position, shape, and intensity under an appropriate structural model. Amorphous or poorly ordered fractions may contribute little or diffuse intensity, and overlapping phases, texture, strain, finite domain size, and instrument resolution affect interpretation. A diffraction peak position alone does not uniquely determine composition or strain; complementary composition and structural measurements may be needed."
        ]
      },
      {
        "heading": "Stress and electrical properties; uncertainty practice",
        "paragraphs": [
          "Curvature methods infer film stress from substrate bending under a mechanical model; they measure curvature first, and inferred stress inherits thickness, elastic-constant, substrate, and sign-convention assumptions. A four-point probe measures voltage and current geometry to estimate sheet resistance; converting to resistivity requires an appropriate thickness and correction for finite sample size, contacts, anisotropy, and nonuniformity. Sheet resistance does not identify the physical cause of a change, such as carrier density, mobility, phase, or thickness. [[r08]]",
          "A measurement result should include calibration status, reference standards, instrument settings, data-reduction model, repeatability, sampling location, and uncertainty appropriate to the decision. Separate repeatability from systematic effects and record sample history. Traceability means a documented relation through calibrations to recognized references with stated uncertainty; it does not guarantee that the selected model represents the sample correctly. Thin-film reference guide materials can support comparisons when their certified property and use conditions match the task. [[r10]]"
        ]
      }
    ],
    "ko": [
      {
        "heading": "기기를 고르기 전에 측정량을 정의한다",
        "paragraphs": [
          "“막 두께”는 기하학적 단차 높이, 적합된 광학 두께, X선 밀도층 두께 [[r09]] 또는 가정 밀도로 나눈 면적당 질량 등 여러 뜻일 수 있다. 이 값들은 균일성과 모델 가정이 적절할 때만 일치한다. 거칠기, 기공률, 계면층, 면내 불균일성 및 기판 기여는 신호와 보고 두께의 관계를 바꿀 수 있다. 방법을 비교하기 전에 측정량과 대표 영역을 정의한다.",
          "모든 측정은 유한한 깊이, 면적 및 구조 모집단을 표본화한다. 국소 단면은 특정 계면을 드러내지만 웨이퍼 규모 변화를 놓칠 수 있고, 면적 평균 광학 또는 X선 결과는 국소 결함을 숨길 수 있다. 측정 위치, 면적, 표본화 계획 및 보고값이 국소값, 평균값 또는 추론값인지를 밝힌다. 가능한 경우 표준 또는 기준 물질을 사용하되 조성과 형상이 시료에 관련되는지 확인한다. [[r10]]"
        ]
      },
      {
        "heading": "반사율 및 광학법에 의한 두께, 밀도, 거칠기",
        "paragraphs": [
          "X선 반사율(XRR)은 각도 또는 운동량 전달에 따른 반사 강도를 기록한다. 간섭 프린지는 층 두께를 제한하고, 임계각 거동과 프린지 포락선은 선택한 적층 모델에서 전자 밀도와 거칠기를 제한한다. 두께, 밀도, 거칠기 및 계면 구배의 여러 조합이 제한적이거나 잡음이 있는 데이터에 비슷하게 적합될 수 있다. 적층 모델, 적합 범위, 매개변수 상관관계 및 불확도를 보고한다. XRR은 고유한 실공간 이미지를 직접 제공하지 않는다. [[r09]]",
          "타원편광법은 편광 변화량을 측정해 층 순서와 광학 응답 모델에서 광학 상수와 두께를 추론한다. 매개변수는 상관될 수 있다. 굴절률, 이방성, 흡수 또는 표면 거칠기를 잘못 고정하면 두께 추정이 달라질 수 있다. 타원편광법이나 XRR 하나만으로 면내 균일성을 보장하거나 모든 계면 특징을 구별할 수 없다. 구분이 의사결정에 영향을 주면 독립적인 두께 또는 조성 증거로 모델을 검증한다."
        ]
      },
      {
        "heading": "분광 및 회절을 이용한 조성과 구조 분석",
        "paragraphs": [
          "X선 광전자 분광법(XPS)은 광전자 에너지와 강도에서 표면 근처 원소 조성 및 화학 상태를 추정한다. 정량은 감도 계수, 배경 및 피크 모델, 감쇠, 표면 오염 및 시료 대전에 의존한다. 일반 XPS는 표면 민감하며 스퍼터 깊이 프로파일링은 선택 스퍼터링, 혼합, 환원 또는 다른 화학 변화를 일으킬 수 있다. 측정 및 시료 준비 조건을 밝혀야 하며, 피팅된 표면 비율을 벌크 화학량론으로 취급해서는 안 된다.",
          "고분해능 X선 회절(HRXRD)은 적절한 구조 모델에서 피크 위치, 형태 및 강도를 이용해 질서 있는 결정 기여를 식별하고 정량화한다. 비정질 또는 질서도가 낮은 분율은 기여가 적거나 확산 산란에 나타날 수 있으며, 상 중첩, 배향, 변형, 유한 결정립 크기 및 기기 분해능이 해석에 영향을 준다. 회절 피크 위치만으로 조성이나 변형률을 고유하게 결정할 수 없으므로 보완적인 조성 및 구조 측정이 필요할 수 있다."
        ]
      },
      {
        "heading": "응력과 전기적 물성, 불확도 실무",
        "paragraphs": [
          "곡률법은 역학 모델에서 기판 굽힘으로부터 박막 응력을 추론한다. 먼저 곡률을 측정하며 추론 응력은 두께, 탄성 상수, 기판 및 부호 규약의 가정을 이어받는다. 4점 탐침은 전압·전류 기하를 측정해 면저항을 추정하고, 비저항으로 변환하려면 적절한 두께와 시료 크기, 접촉, 이방성 및 불균일성 보정이 필요하다. 면저항만으로 운반자 밀도, 이동도, 상 또는 두께와 같은 변화 원인을 확인할 수 없다. [[r08]]",
          "측정 결과에는 교정 상태, 기준 표준, 기기 설정, 데이터 축약 모델, 반복성, 표본 위치 및 의사결정에 적절한 불확도를 포함해야 한다. 반복성과 계통 효과를 분리하고 시료 이력을 기록한다. 소급성은 명시된 불확도를 갖는 교정을 통해 인정된 기준으로 이어지는 문서화된 관계를 뜻하며, 선택한 모델이 시료를 올바르게 표현함을 보장하지 않는다. 박막 기준 안내 물질은 인증된 물성과 사용 조건이 목적에 맞을 때 비교를 지원한다. [[r10]]"
        ]
      }
    ]
  },
  "workedExample": {
    "en": "Illustrative four-point-probe conversion: if a hypothetical uniform film has measured sheet resistance R_s=20 Ω/□ and an independently determined thickness t=100 nm, the simple isotropic estimate is ρ=R_s t=(20 Ω)(100×10⁻⁹ m)=2×10⁻⁶ Ω·m. This calculation assumes uniform thickness and conductivity and appropriate probe corrections. It does not establish whether a real specimen meets those assumptions or explain the physical origin of its resistance.",
    "ko": "설명용 4점 탐침 변환: 가상의 균일 막에서 측정한 면저항이 R_s=20 Ω/□이고 독립적으로 구한 두께가 t=100 nm라면 단순 등방성 추정은 ρ=R_s t=(20 Ω)(100×10⁻⁹ m)=2×10⁻⁶ Ω·m이다. 이 계산은 두께와 전도도가 균일하고 탐침 보정이 적절하다고 가정한다. 실제 시료가 그 가정을 만족하는지 또는 저항의 물리적 원인이 무엇인지를 이 계산으로 알 수는 없다."
  },
  "limitations": {
    "en": [
      "Instrument outputs are not interchangeable measurands; fitted values depend on the selected physical model.",
      "Method-specific depth, area, and preparation effects can bias apparent composition or structure.",
      "Traceable calibration does not eliminate model error or guarantee sample representativeness."
    ],
    "ko": [
      "기기 출력은 서로 바꿔 쓸 수 있는 측정량이 아니며 적합값은 선택한 물리 모델에 의존한다.",
      "방법별 깊이, 면적 및 준비 효과가 겉보기 조성 또는 구조를 편향시킬 수 있다.",
      "소급성 있는 교정도 모델 오류를 없애거나 시료 대표성을 보장하지 않는다."
    ]
  },
  "questions": {
    "en": [
      "Why can two methods report different thickness values for the same film without direct contradiction?",
      "For each of XPS, HRXRD, and ellipsometry, give one key model or sampling limitation.",
      "What does metrological traceability establish, and what does it not establish about a fitted thin-film result?"
    ],
    "ko": [
      "같은 막에 대해 두 방법이 직접 모순되지 않으면서도 다른 두께를 보고할 수 있는 이유는 무엇인가?",
      "XPS, HRXRD 및 타원편광법 각각의 핵심 모델 또는 표본화 한계를 하나씩 제시하라.",
      "계측 소급성은 무엇을 확립하며, 적합된 박막 결과에 대해 무엇을 확립하지는 않는가?"
    ]
  },
  "references": [
    "r08",
    "r09",
    "r10"
  ]
}

File: content/chapters/c12.json
{
  "schemaVersion": 1,
  "id": "c12",
  "slug": "integration",
  "number": 12,
  "group": "g6",
  "title": {
    "en": "From Material Targets to Process Integration",
    "ko": "재료 목표에서 공정 통합까지"
  },
  "summary": {
    "en": "Provides a framework for translating device function into measurable film and interface targets, comparing process families, defining a bounded process window, and managing integration evidence and reliability risks.",
    "ko": "소자 기능을 측정 가능한 막·계면 목표로 변환하고, 공정 계열을 비교하며, 제한된 공정 창을 정의하고, 통합 증거와 신뢰성 위험을 관리하는 틀을 제시한다."
  },
  "objectives": {
    "en": [
      "Translate a device-level function into measurable material and interface requirements.",
      "Compare process families using constraints, capability evidence, and integration burden.",
      "Define a process window through measured inputs, outputs, and uncertainty rather than a universal recipe.",
      "Use staged evidence and hold points to manage integration and reliability risks."
    ],
    "ko": [
      "소자 기능을 측정 가능한 재료 및 계면 요구사항으로 변환한다.",
      "제약, 역량 증거 및 통합 부담을 기준으로 공정 계열을 비교한다.",
      "보편적 레시피가 아니라 측정 입력, 출력 및 불확도를 통해 공정 창을 정의한다.",
      "단계별 증거와 보류 지점으로 통합 및 신뢰성 위험을 관리한다."
    ]
  },
  "sections": {
    "en": [
      {
        "heading": "Start with the function and its failure modes",
        "paragraphs": [
          "A material selection begins with the role of the layer: conduct, isolate, barrier, seed, protect, or mediate a reaction. Translate that role into measurable quantities such as thickness uniformity, resistivity, dielectric response, composition, phase, roughness, stress, interface chemistry, or defect density. Set acceptance bounds from the device requirement and its uncertainty budget; do not substitute a convenient deposition metric for the property the device actually needs.",
          "Define failure paths at the interfaces and in the film stack: leakage, diffusion, reaction, cracking, delamination, electromigration, or drift under heat and environment. Which mechanisms matter depends on geometry, neighboring materials, bias, duty cycle, and service conditions. A material with excellent isolated-film properties can fail after integration because subsequent cleans, etches, thermal steps, or patterning alter it or its interfaces."
        ]
      },
      {
        "heading": "Compare process families using evidence",
        "paragraphs": [
          "Compare candidate process families by coverage and conformality needs, composition control, available precursors or targets, substrate compatibility, thermal budget, throughput needs, contamination constraints, and expected microstructure. Surface-reaction methods such as ALD can provide cycle-based growth control when surface reactions are sufficiently self-limiting and reactants reach the required surfaces; their actual behavior depends on chemistry, transport, nucleation delay, and feature geometry. Physical vapor methods and CVD likewise have distinct transport, reaction, and microstructure constraints. These are comparison dimensions, not guarantees of a particular film property. [[r02]] [[r03]] [[r04]] [[r05]]",
          "Use evidence from the intended stack and relevant feature geometry. Blanket-wafer data may not predict sidewall coverage, loading effects, or local composition in patterned structures. Literature establishes plausible mechanisms and methods, not a transferable production recipe. Identify unknowns explicitly and design a small set of discriminating experiments rather than ranking processes by a single headline metric."
        ]
      },
      {
        "heading": "Define a measurable process window",
        "paragraphs": [
          "A process window is a bounded region of controllable inputs for which measured outputs meet stated requirements with adequate margin and repeatability. Name the controlled variables and their calibrated ranges, the sampling plan, response variables, acceptance criteria, and analysis model. Include interactions where physically plausible, such as temperature with exposure, film thickness with stress, or surface preparation with nucleation. Ranges must come from approved tool capability and evidence for the target material stack; this chapter provides no universal settings or numeric recipe.",
          "Separate the process window from a setpoint. A nominal condition with no demonstrated margins or across-wafer evidence is not a robust window. Characterize repeatability, lot or tool variability, measurement uncertainty, and sensitivity to upstream surface state. Treat unexplained drift or correlated responses as a signal to investigate, not as noise to average away."
        ]
      },
      {
        "heading": "Integration, reliability, and staged evidence",
        "paragraphs": [
          "Use hold points to prevent weak evidence from propagating into costly integration. A staged sequence can establish material identity and basic properties, then interface integrity and patterned-feature behavior, then compatibility with downstream steps, and finally reliability under relevant stress conditions. At each stage define required evidence, unresolved risks, and criteria for proceeding. This sequence is a planning framework; actual qualification requirements belong to the responsible device and process organizations.",
          "Reliability evidence must reproduce relevant temperature, electric field, ambient, mechanical loading, and time histories, with failure analysis tied to the material stack. Accelerated tests can expose weaknesses but require a justified acceleration model before extrapolation. Preserve sample genealogy, process records, measurement traceability, and deviations so results remain interpretable. A technically promising layer is ready for broader integration only when its function and key failure risks are supported by evidence in the relevant context."
        ]
      }
    ],
    "ko": [
      {
        "heading": "기능과 고장 모드에서 시작한다",
        "paragraphs": [
          "재료 선택은 해당 층의 역할, 즉 전도, 절연, 장벽, 시드, 보호 또는 반응 매개에서 시작한다. 그 역할을 두께 균일도, 비저항, 유전 응답, 조성, 상, 거칠기, 응력, 계면 화학 또는 결함 밀도와 같은 측정량으로 변환한다. 소자 요구사항과 불확도 예산에서 허용 범위를 정하고, 소자가 실제로 필요로 하는 물성을 편리한 증착 지표로 대체하지 않는다.",
          "막과 적층 내 계면의 고장 경로를 정의한다: 누설, 확산, 반응, 균열, 박리, 일렉트로마이그레이션 또는 열과 환경에 따른 드리프트가 해당된다. 중요한 메커니즘은 형상, 인접 재료, 바이어스, 동작 주기 및 사용 조건에 따라 달라진다. 독립막 물성이 우수해도 후속 세정, 식각, 열처리 또는 패터닝이 막이나 계면을 바꾸면 통합 후에 실패할 수 있다."
        ]
      },
      {
        "heading": "증거를 바탕으로 공정 계열 비교",
        "paragraphs": [
          "후보 공정 계열을 피복 및 등각성 요구, 조성 제어, 이용 가능한 전구체 또는 타깃, 기판 적합성, 열 예산, 처리량 요구, 오염 제약 및 예상 미세구조로 비교한다. ALD와 같은 표면 반응 공정은 표면 반응이 충분히 자기 제한적이고 반응물이 필요한 표면에 도달할 때 사이클 기반 성장 제어를 제공할 수 있다. 실제 거동은 화학, 수송, 핵생성 지연 및 구조 형상에 달려 있다. PVD와 CVD도 각각 다른 수송, 반응 및 미세구조 제약이 있다. 이는 비교 기준이지 특정 막 물성의 보장이 아니다. [[r02]] [[r03]] [[r04]] [[r05]]",
          "목표 적층 및 관련 구조 형상에서 얻은 증거를 사용한다. 평탄 웨이퍼 자료가 패턴 구조의 측벽 피복, 로딩 효과 또는 국소 조성을 예측하지 못할 수 있다. 문헌은 가능한 메커니즘과 방법을 뒷받침하지만 이전 가능한 생산 레시피를 제공하지 않는다. 미지 항목을 명시하고 단일 대표 지표로 공정을 순위화하기보다 판별력 있는 소수의 실험을 설계한다."
        ]
      },
      {
        "heading": "측정 가능한 공정 창 정의",
        "paragraphs": [
          "공정 창은 측정 출력이 충분한 여유도와 반복성으로 요구사항을 만족하는 제어 입력의 제한된 영역이다. 제어 변수와 교정된 범위, 표본화 계획, 응답 변수, 합격 기준 및 분석 모델을 명시한다. 온도와 노출량, 막 두께와 응력 또는 표면 준비와 핵생성처럼 물리적으로 타당한 상호작용을 포함한다. 범위는 승인된 장비 역량과 목표 재료 적층의 증거에서 정해야 한다. 이 장은 보편 설정이나 수치 레시피를 제시하지 않는다.",
          "공정 창과 설정값 하나를 구분한다. 여유도나 웨이퍼 전반의 증거가 입증되지 않은 대표 조건은 견고한 창이 아니다. 반복성, 로트 또는 장비 변동, 측정 불확도 및 상류 표면 상태에 대한 민감도를 특성화한다. 설명되지 않은 드리프트나 상관 응답은 조사할 신호로 취급하며 평균으로 없앨 잡음으로 보지 않는다."
        ]
      },
      {
        "heading": "통합, 신뢰성 및 단계적 증거",
        "paragraphs": [
          "보류 지점을 이용해 약한 증거가 비용이 큰 통합 단계로 넘어가지 않게 한다. 단계적 순서는 재료 정체와 기본 물성을 확인한 뒤 계면 건전성과 패턴 구조 거동, 후속 공정 호환성, 관련 스트레스 조건의 신뢰성을 확립할 수 있다. 각 단계에서 필요한 증거, 미해결 위험 및 진행 기준을 정의한다. 이 순서는 계획 틀이며 실제 인증 요구사항은 해당 소자 및 공정 조직의 책임이다.",
          "신뢰성 증거는 관련 온도, 전기장, 분위기, 기계 하중 및 시간 이력을 재현하고 적층에 연결된 고장 분석을 포함해야 한다. 가속 시험은 약점을 드러낼 수 있지만 외삽 전에 정당화된 가속 모델이 필요하다. 시료 계보, 공정 기록, 측정 소급성 및 편차를 보존해 결과를 해석할 수 있게 한다. 기술적으로 유망한 층이라도 관련 맥락에서 기능과 주요 고장 위험을 뒷받침하는 증거가 있을 때에만 더 넓은 통합에 적합하다."
        ]
      }
    ]
  },
  "workedExample": {
    "en": "Illustrative target translation: for a hypothetical barrier layer, the device need may be stated as limiting a specified species flux below an application-defined threshold after a defined thermal history. Convert this into measurable outputs: composition and phase, thickness distribution, pinhole or defect evidence, interface reaction depth, and post-exposure flux or electrical response. Specify the test structure, detection limits, uncertainty, and acceptance rule before comparing candidate process families. No numerical threshold or deposition condition is implied here.",
    "ko": "설명용 목표 변환: 가상의 장벽층에서 소자 요구는 정의된 열 이력 후 특정 화학종의 플럭스를 응용 분야가 정한 한계 이하로 제한하는 것으로 표현할 수 있다. 이를 측정 출력, 즉 조성과 상, 두께 분포, 핀홀 또는 결함 증거, 계면 반응 깊이, 노출 후 플럭스 또는 전기 응답으로 변환한다. 후보 공정 계열을 비교하기 전에 시험 구조, 검출 한계, 불확도 및 합격 규칙을 지정한다. 여기서는 수치 한계나 증착 조건을 제시하지 않는다."
  },
  "limitations": {
    "en": [
      "A process-family comparison cannot predict performance without target-stack and patterned-feature evidence.",
      "Process-window limits must be set from authorized equipment capability and measured evidence; no universal recipe applies.",
      "Reliability extrapolation requires a justified model and failure analysis relevant to the integrated stack."
    ],
    "ko": [
      "공정 계열 비교만으로는 목표 적층과 패턴 구조 증거 없이 성능을 예측할 수 없다.",
      "공정 창 한계는 승인된 장비 역량과 측정 증거에서 정해야 하며 보편적인 레시피는 없다.",
      "신뢰성 외삽에는 통합 적층에 관련된 정당화 모델과 고장 분석이 필요하다."
    ]
  },
  "questions": {
    "en": [
      "How would you translate a barrier-layer function into at least four measurable material or interface targets?",
      "Why is blanket-wafer performance insufficient to establish a patterned-feature process window?",
      "What evidence should be required at a hold point before moving from basic material characterization to downstream integration?"
    ],
    "ko": [
      "장벽층 기능을 네 가지 이상의 측정 가능한 재료 또는 계면 목표로 어떻게 변환하겠는가?",
      "패턴 구조 공정 창을 확립하기에 평탄 웨이퍼 성능만으로 부족한 이유는 무엇인가?",
      "기본 재료 특성 분석에서 후속 통합 단계로 넘어가기 전에 보류 지점에서 어떤 증거를 요구해야 하는가?"
    ]
  },
  "references": [
    "r02",
    "r03",
    "r04",
    "r05"
  ]
}
