Repository: frbread7/thinfilmbook

# ThinFilmBook

ThinFilmBook is an original bilingual engineering textbook about thin-film growth, deposition, epitaxy, interfaces, film stress, characterization, and process integration.

This repository is a **local, in-progress release candidate**. It includes twelve English and Korean chapters, three bounded analytical labs, original cover artwork, citations, and local validation. Its manifest omits the top-level public repository and production destinations because neither exists. Chapter and lab routes, plus the nested attribution repository URL, describe prospective unverified locations; the My Library portal exposes no external action for this in-progress record. Nothing here is a calibrated process guide or evidence of fab qualification.

## Model scope

The ALD, CVD, and Stoney-equation labs are deliberately reduced teaching models. They expose units and assumptions and do not provide recipes, setpoints, equipment predictions, or material-specific acceptance limits. See [model assumptions and validation](docs/MODELS_AND_VALIDATION.md), [provenance](docs/PROVENANCE_AND_REVIEW.md), and [release gates](docs/RELEASE.md).

The book is registered as `in-progress` in its local manifest. No public repository or Pages deployment has been created or verified.

File: site/chapters/01-film-objectives.html
What a Film Must Do · ThinFilmBook

Skip to content
  
  ThinFilmBook
  Thin-film science · engineering models
  
  Overview
  Analytical labs
  References
  License & provenance
  
  한국어

All chapters
01 What a Film Must Do02 Thermodynamic Drivers of Film Growth03 Surface Kinetics during Deposition04 From Nuclei to a Connected Film05 Physical Vapor Deposition: Evaporation and Sputtering06 Chemical Vapor Deposition: Transport and Reaction07 Atomic Layer Deposition: Cycles and Conformality08 Epitaxy: Registry, Strain, and Defects09 Interfaces, Interdiffusion, and Phase Development10 Film Stress, Adhesion, and Delamination11 Thin-Film Metrology and Measurement Models12 From Material Targets to Process Integration
  
  Chapter 01 · Film functions and thermodynamic drivers

  What a Film Must Do

  A thin film is designed as a functional layer in a larger stack. This chapter translates that role into measurable targets for thickness, composition, uniformity, interfaces, and reliability.

  Learning objectives
Relate a film's position in a device stack to its intended electrical, optical, chemical, or mechanical function.
Distinguish thickness, composition, uniformity, and interface targets from the process settings used to pursue them.
Choose measurements whose sampling scale and uncertainty match the property being claimed.

  A layer is defined by its job
A deposited layer rarely acts alone. A conductor may carry current while blocking diffusion; a dielectric may store charge while separating electrodes; a barrier may prevent chemical exchange; and an optical layer may set phase or reflectance. The design brief should state the required function and the neighboring layers that constrain it. Adhesion, thermal budget, electrical contact, and later patterning can matter as much as the film's nominal material name.
These roles create trade-offs. Increasing thickness can lower sheet resistance or improve optical absorption, yet increase stress, topography, deposition time, or the chance of cracking. A chemically effective barrier may be electrically too resistive. Therefore, a film target is a set of acceptable outcomes under stated conditions, not a single preferred number. Thin-film growth and structure are coupled to these constraints [r01].
Turn function into measurable targets
Thickness is a geometric quantity, but its operational meaning depends on the method: a physical step height, an X-ray model thickness, and an optical effective thickness need not coincide when a film is rough, porous, graded, or intermixed. State the measurand, model, sampling location, and uncertainty. For an ideal uniform layer, sheet resistance relates to resistivity and thickness by R_s = ρ/t; the relation does not establish that either ρ or t is uniform across a real wafer.
Composition targets may refer to atomic fraction, chemical state, impurity concentration, or a depth-dependent profile. Uniformity also needs a definition: within-wafer range, standard deviation, edge exclusion, or lot-to-lot variation answer different questions. Report the map, sampling plan, and statistic rather than the word 'uniform' alone.
Interfaces and the rest of the stack
The first few atomic planes can determine nucleation, adhesion, contact resistance, and defect formation. An interface may be abrupt, chemically intermixed, reconstructed, or accompanied by a reaction layer. The label 'film thickness' does not describe these distinctions. Stress and defect evolution also depend on substrate constraint and film thickness [r06].
Specify the substrate state, underlayer, surface preparation history, and any cap or subsequent treatment that forms part of the intended structure. Growth on a surface with a different termination can yield a different interface even when the nominal film and deposition recipe are unchanged. Epitaxial mismatch, for example, can be accommodated through elastic strain and eventually defects; the balance is system-dependent [r07].
Measure the claim, not just the sample
No single method observes every property. X-ray reflectometry can constrain thickness and density through a model; ellipsometry infers optical constants and thickness from a chosen optical model; profilometry measures a step; sheet-resistance mapping probes electrical continuity and conductance. Each result depends on calibration, model assumptions, spatial sampling, and surface condition. NIST's thin-film metrology work emphasizes traceable measurement and reference materials as part of reliable comparison [r09] [r10].
A useful specification pairs a target with a method and acceptance rule: for example, a thickness range at named map sites with stated uncertainty, plus a separate criterion for composition or interface quality. A measurement can be precise yet answer the wrong question. Cross-check independent methods when model ambiguity or material inhomogeneity could change the interpretation.

  Worked example
Illustrative calculation only: suppose a hypothetical uniform layer has resistivity 20 μΩ·cm and thickness 10 nm. Convert units: 20 μΩ·cm = 2.0×10⁻⁷ Ω·m and 10 nm = 1.0×10⁻⁸ m. Under the uniform, isotropic-film approximation, R_s = ρ/t = 20 Ω/square. This is not a process target or measured result; roughness, size effects, interfaces, and nonuniformity can invalidate the approximation.

Limitations
The chapter gives a framework for specifications; it does not provide material-specific acceptance limits or process windows.
Measurement methods infer different measurands under different models; results require calibration and uncertainty analysis.

  Review questions
Why can a thickness value be ambiguous for a rough or graded film, and what additional information should accompany it?
Give one example of a trade-off between a film function and another stack constraint.
Why does a precise measurement not necessarily establish that a film meets its design objective?

  References used in this chapter
J. A. Venables, G. D. T. Spiller, and M. Hanbücken (1984). Nucleation and growth of thin films.
L. B. Freund and S. Suresh (2003). Thin Film Materials: Stress, Defect Formation and Surface Evolution.
J. W. Matthews and A. E. Blakeslee (1974). Defects in epitaxial multilayers: I. Misfit dislocations.
National Institute of Standards and Technology (2010). Thin-Film X-Ray Metrology for Microelectronics.
National Institute of Standards and Technology (2026). Thin Film RGTMs.

  Next: Thermodynamic Drivers of Film Growth →
Original educational work · illustrative models onlyLicense & provenance

File: site/chapters/02-growth-thermodynamics.html
Thermodynamic Drivers of Film Growth · ThinFilmBook

Skip to content
  
  ThinFilmBook
  Thin-film science · engineering models
  
  Overview
  Analytical labs
  References
  License & provenance
  
  한국어

All chapters
01 What a Film Must Do02 Thermodynamic Drivers of Film Growth03 Surface Kinetics during Deposition04 From Nuclei to a Connected Film05 Physical Vapor Deposition: Evaporation and Sputtering06 Chemical Vapor Deposition: Transport and Reaction07 Atomic Layer Deposition: Cycles and Conformality08 Epitaxy: Registry, Strain, and Defects09 Interfaces, Interdiffusion, and Phase Development10 Film Stress, Adhesion, and Delamination11 Thin-Film Metrology and Measurement Models12 From Material Targets to Process Integration
  
  Chapter 02 · Film functions and thermodynamic drivers

  Thermodynamic Drivers of Film Growth

  This chapter uses chemical potential and surface and interface energies to describe why deposition can favor a film, while separating thermodynamic favorability from the kinetic path that growth actually follows.

  Learning objectives
Define chemical potential as the free-energy cost of adding material under specified conditions.
Explain how adsorption and desorption contribute to a surface population balance.
Distinguish a thermodynamic driving force from kinetic accessibility and identify relevant energy terms in layer formation.

  Chemical potential as a growth driver
Chemical potential, μ, is the change in an appropriate free energy when the number of particles changes, with other state variables held fixed. It provides a compact way to compare material in different environments: vapor, adsorbed state, bulk solid, or an interface. Material tends to move down its chemical-potential gradient when a path exists, but μ alone does not specify how quickly that path is traversed.
For a depositing species, the difference between the chemical potential of the arriving material and that of the incorporated solid can be expressed as a driving force. Its sign depends on the defined states and conditions. Supersaturation is one common way to express a vapor-side excess, but the numerical relation depends on ideality and the chosen reference state. Growth theory therefore begins with explicit phases, composition, temperature, and pressure assumptions [r01].
Adsorption and desorption balance
A surface population changes as species arrive, stick, migrate, react, and leave. In a minimal balance, dN_s/dt = F S − r_des − r_rxn, where N_s is the surface population per area, F the incident flux, S an effective sticking probability, and r_des and r_rxn are removal rates per area. This bookkeeping is not a complete kinetic model: S and the rates may depend on coverage, site type, temperature, and neighboring species.
In a simple activated desorption picture, a residence time often has an Arrhenius-like dependence τ ≈ τ₀ exp(E_des/k_BT), where E_des is an effective desorption barrier. This relation illustrates sensitivity, not a universal constant for a real surface. A distribution of sites, readsorption, reactions, and changing coverage can make a single residence time inadequate. Surface-chemical processes in methods such as ALD require chemistry-specific treatment [r02] [r03].
Surface and interface energy
Creating a film changes free energy through more than the bulk phase. For a simple flat island on a substrate, relevant terms include the film–vapor surface energy, film–substrate interface energy, and substrate surface energy that is replaced. A favorable wetting balance can favor spreading, while a higher cost for covering the substrate can favor three-dimensional islands. Real systems also include strain, defects, chemical reactions, steps, and edges.
A compact wetting comparison is often written using a spreading coefficient S_w = γ_sv − (γ_fs + γ_fv), with γ denoting the corresponding surface or interface free energy. Positive S_w favors complete wetting in the idealized equilibrium construction; it does not guarantee a continuous film during deposition. The energies can depend on composition, orientation, reconstruction, and environment, and elastic strain can alter the preferred morphology [r06].
Favorable does not mean reachable
Thermodynamics compares states; kinetics determines whether and how the system reaches them. A lower-free-energy state may require nucleation across a barrier, long-range diffusion, or bond rearrangement. If deposition proceeds faster than these events, the film can retain metastable structures. Conversely, a kinetically accessible pathway may produce an outcome that later annealing would change.
The practical question is therefore twofold: which state is favored under the conditions, and which transitions occur on the available time and length scales? Temperature, flux, pressure, surface chemistry, and substrate condition affect those transitions. This distinction prevents a common error: inferring a growth mode or final morphology from a thermodynamic argument alone [r01].

  Worked example
Illustrative adsorption balance: let a hypothetical surface receive F = 100 particles·nm⁻²·s⁻¹ with effective S = 0.20, while desorption removes 15 particles·nm⁻²·s⁻¹ and reaction removes 5. Then dN_s/dt = (100)(0.20) − 15 − 5 = 0 particles·nm⁻²·s⁻¹ at that instant. This balance is illustrative only; it assumes fixed rates and does not establish a steady state or predict a process.

Limitations
The equations are deliberately minimal and omit many coverage-dependent and multicomponent effects.
Surface and interface energies depend on the material system and environment; no values or process recipes are asserted.

  Review questions
What does chemical potential compare, and why does it not determine a growth rate by itself?
What assumptions underlie the spreading-coefficient wetting argument?
How can a thermodynamically favored state fail to appear during deposition?

  References used in this chapter
J. A. Venables, G. D. T. Spiller, and M. Hanbücken (1984). Nucleation and growth of thin films.
Steven M. George (2010). Atomic Layer Deposition: An Overview.
Riikka L. Puurunen (2005). Surface chemistry of atomic layer deposition: A case study for the trimethylaluminum/water process.
L. B. Freund and S. Suresh (2003). Thin Film Materials: Stress, Defect Formation and Surface Evolution.

  ← Previous: What a Film Must DoNext: Surface Kinetics during Deposition →
Original educational work · illustrative models onlyLicense & provenance

File: site/chapters/03-surface-kinetics.html
Surface Kinetics during Deposition · ThinFilmBook

Skip to content
  
  ThinFilmBook
  Thin-film science · engineering models
  
  Overview
  Analytical labs
  References
  License & provenance
  
  한국어

All chapters
01 What a Film Must Do02 Thermodynamic Drivers of Film Growth03 Surface Kinetics during Deposition04 From Nuclei to a Connected Film05 Physical Vapor Deposition: Evaporation and Sputtering06 Chemical Vapor Deposition: Transport and Reaction07 Atomic Layer Deposition: Cycles and Conformality08 Epitaxy: Registry, Strain, and Defects09 Interfaces, Interdiffusion, and Phase Development10 Film Stress, Adhesion, and Delamination11 Thin-Film Metrology and Measurement Models12 From Material Targets to Process Integration
  
  Chapter 03 · Surface kinetics and nucleation

  Surface Kinetics during Deposition

  Arrival flux, sticking, residence, desorption, and surface diffusion determine how incoming species become incorporated material. The chapter connects these processes qualitatively to temperature, pressure, and flux without proposing fab recipes.

  Learning objectives
Define incident flux and effective sticking probability and use them in a surface balance.
Explain how residence time and surface diffusion affect capture and incorporation.
Predict qualitative kinetic consequences of changing temperature, pressure, or flux while stating assumptions.

  Arrival flux and sticking
The incident flux F is the number of species reaching a unit surface area per unit time. The flux at the substrate can differ from a source emission rate because transport, collisions, geometry, and chemical reactions intervene. In a simple gas-kinetic picture, flux depends on number density and the velocity distribution; translating pressure into substrate flux requires knowing the gas composition and transport regime.
The sticking probability S is the fraction of incident species retained for a defined observation interval or incorporated under specified conditions. It may depend on coverage, species energy, surface termination, and available reaction partners. A first-arrival estimate of net retention is F S, but this is not necessarily the film growth rate: retained species may desorb, diffuse to edges, or leave as reaction products [r01].
Residence and desorption
Residence time describes how long an adsorbed species remains on a surface before leaving or changing chemical state. In an activated single-site approximation, τ ≈ τ₀ exp(E_des/k_BT). Raising temperature can shorten residence dramatically when desorption is activated, but the same temperature change may also enable reactions or diffusion. The prefactor and barrier are material- and state-dependent, so this expression should be used to reason about trends, not to assign an unmeasured value.
If the surface has a distribution of binding sites or coverage-dependent chemistry, adsorbates do not share a single residence time. Readsorption can also extend the apparent residence. In self-limiting reaction sequences, surface termination and reactant exposure influence whether sites are consumed, regenerated, or blocked; ALD chemistry therefore cannot be reduced to a generic sticking coefficient [r02] [r03].
Surface diffusion and capture
An adsorbed species can hop between surface sites before desorbing or reacting. A simple random-walk picture gives a diffusion length of order ℓ_D ≈ (D_s τ)^1/2, where D_s is a surface diffusivity and τ a relevant lifetime. The numerical prefactor depends on dimensionality and definitions. Longer diffusion lengths can increase the chance of reaching a step, defect, or stable nucleus, but they may also promote aggregation or spatial redistribution.
Diffusivity is often modeled as D_s = D₀ exp(−E_diff/k_BT). Temperature can therefore increase mobility while reducing residence through desorption. The competition between these effects matters: a mobile species that promptly leaves may contribute less than a moderately mobile species that survives long enough to be captured. The substrate's steps, defects, reconstruction, and chemical termination alter both migration and capture probabilities [r01].
Temperature, pressure, and flux together
Temperature changes several rates at once: desorption, diffusion, surface reaction, and sometimes bulk incorporation. Pressure can alter arrival rate and gas-phase collision or transport behavior; its effect is not universally monotonic because reactor geometry and chemistry matter. Increasing flux can raise coverage and the frequency of encounters, while also changing the ratio of arrival to relaxation times. These controls are coupled rather than independent knobs.
A useful analysis names the rate-limiting steps and compares their characteristic times. If arrival is fast relative to surface rearrangement, nonequilibrium structures may be trapped; if desorption dominates, net accumulation may be small. Such reasoning is qualitative until barriers, transport, and surface state are measured or modeled for the particular system. Reactor-scale transport may need to be considered separately from surface kinetics [r05].

  Worked example
Illustrative time-scale comparison: assume a hypothetical adsorbate has D_s = 1 nm²/s and lifetime τ = 4 s. The order-of-magnitude diffusion length is ℓ_D ≈ (D_s τ)^1/2 = (4 nm²)^1/2 = 2 nm. This estimate assumes a simple random walk with constant diffusivity and lifetime; it is not a measured material value or process prediction.

Limitations
The kinetic expressions are simplified models; real surfaces can have multiple sites, reactions, and coverage-dependent rates.
No temperature, pressure, flux, or recipe window is recommended; trends must be established for the actual system.

  Review questions
Why is incident flux multiplied by sticking probability not always equal to growth rate?
How can increasing temperature simultaneously help and hinder incorporation?
What assumptions are needed to interpret the diffusion-length estimate?

  References used in this chapter
J. A. Venables, G. D. T. Spiller, and M. Hanbücken (1984). Nucleation and growth of thin films.
Steven M. George (2010). Atomic Layer Deposition: An Overview.
Riikka L. Puurunen (2005). Surface chemistry of atomic layer deposition: A case study for the trimethylaluminum/water process.
M. J. G. V. M. Kleijn (1991). On the modelling of transport phenomena in chemical vapour deposition and its use in reactor design and process optimization.

  ← Previous: Thermodynamic Drivers of Film GrowthNext: From Nuclei to a Connected Film →
Original educational work · illustrative models onlyLicense & provenance

File: site/chapters/04-nucleation-coalescence.html
From Nuclei to a Connected Film · ThinFilmBook

Skip to content
  
  ThinFilmBook
  Thin-film science · engineering models
  
  Overview
  Analytical labs
  References
  License & provenance
  
  한국어

All chapters
01 What a Film Must Do02 Thermodynamic Drivers of Film Growth03 Surface Kinetics during Deposition04 From Nuclei to a Connected Film05 Physical Vapor Deposition: Evaporation and Sputtering06 Chemical Vapor Deposition: Transport and Reaction07 Atomic Layer Deposition: Cycles and Conformality08 Epitaxy: Registry, Strain, and Defects09 Interfaces, Interdiffusion, and Phase Development10 Film Stress, Adhesion, and Delamination11 Thin-Film Metrology and Measurement Models12 From Material Targets to Process Integration
  
  Chapter 04 · Surface kinetics and nucleation

  From Nuclei to a Connected Film

  Films often develop through incubation, nucleation, island growth, and coalescence. This chapter introduces idealized growth modes and explains why continuity and percolation depend on material, surface, and measurement scale.

  Learning objectives
Describe the sequence from incubation through nucleation and island coalescence.
Distinguish Volmer–Weber, Frank–van der Merwe, and Stranski–Krastanov as idealized limiting modes.
Explain why geometric coverage, electrical percolation, and a continuous functional film are distinct criteria.

  Incubation and the first stable nuclei
After exposure begins, incoming species may first adsorb, react with surface groups, diffuse, or desorb. The interval before a detectable stable population forms is often called incubation, but its measured duration depends on the detection method and threshold. A surface can undergo chemical changes before any instrument reports a film, so 'no signal' does not necessarily mean 'no surface reaction.'
A nucleus is a cluster that is sufficiently stable to persist and grow under the conditions. Forming one can require a fluctuation that crosses a free-energy barrier; the barrier depends on cluster size, interfaces, supersaturation, and strain. Nucleation is therefore stochastic and sensitive to defects and local chemistry. Classical nucleation pictures are useful organizing models but can omit atomistic structure and heterogeneous pathways [r01].
Island growth and coalescence
Once stable nuclei exist, incoming material can enlarge islands while new nuclei continue to form. Island density and spacing reflect the competition among arrival, diffusion, capture, and desorption. As islands meet, coalescence reduces exposed substrate area, but boundaries can leave voids, seams, or defects. Coalescence itself can also drive restructuring as the total boundary and surface energy changes.
The path from separated islands to a connected morphology is not captured by nominal deposited thickness alone. Material can accumulate preferentially on existing islands, making local thickness greater than the area-averaged amount. Roughness, shadowing, substrate topography, and chemistry influence whether gaps close. Growth and stress evolution can further alter morphology [r01] [r06].
Three idealized growth modes
In Volmer–Weber growth, three-dimensional islands are favored from early stages, often associated with unfavorable wetting of the substrate. In Frank–van der Merwe growth, successive layers are favored, corresponding to complete wetting in the idealized thermodynamic picture. In Stranski–Krastanov growth, one or more wetting layers form before islanding becomes favorable, commonly because accumulated strain changes the balance. These labels summarize limiting patterns rather than complete microscopic mechanisms.
Actual films may combine features, transition with thickness, or depart from the simple classifications because of kinetics, reconstruction, alloying, defects, and changing strain. A label should therefore be tied to observations and conditions, not inferred solely from nominal materials or lattice mismatch. Thermodynamic wetting arguments and kinetic accessibility must be considered together [r01] [r07].
Continuity, percolation, and practical meaning
Geometric coverage asks what fraction of a projected area is occupied by material. Percolation asks whether connected paths span the region for a specified connectivity rule. Electrical conduction additionally depends on the resistance of necks and junctions, while a barrier layer may fail functionally through a single pinhole even when its average coverage is high. Thus 'continuous' must be defined relative to the property and scale of interest.
A percolation threshold is not a universal thickness: it depends on island shape, size distribution, spatial correlations, substrate, and the measurement's resolution. A conduction measurement can identify a connected electrical path but cannot prove a chemically pinhole-free barrier. Imaging, electrical tests, and depth-sensitive analysis answer complementary questions. Report the operational criterion and uncertainty rather than treating the first detected signal as a universal continuity point [r01].

  Example
Illustrative coverage estimate: imagine 100 equal projected surface cells, of which 70 contain islands. Geometric coverage is 70/100 = 0.70, or 70%. This alone says nothing about whether the occupied cells form a path across the sample, whether gaps are pinholes through the film, or whether electrical junctions conduct. Those require separate connectivity and functional measurements.

Limitations
The three named growth modes are idealized descriptions; mixed and evolving behavior is common.
Percolation and continuity depend on operational definitions, morphology, and measurement scale; no universal critical thickness is implied.

  Review questions
Why can incubation time depend on the measurement method?
What physical balance distinguishes the three idealized growth modes?
Why is electrical percolation insufficient to certify a pinhole-free barrier?

  References used in this chapter
J. A. Venables, G. D. T. Spiller, and M. Hanbücken (1984). Nucleation and growth of thin films.
L. B. Freund and S. Suresh (2003). Thin Film Materials: Stress, Defect Formation and Surface Evolution.
J. W. Matthews and A. E. Blakeslee (1974). Defects in epitaxial multilayers: I. Misfit dislocations.

  ← Previous: Surface Kinetics during DepositionNext: Physical Vapor Deposition: Evaporation and Sputtering →
Original educational work · illustrative models onlyLicense & provenance

File: site/chapters/05-pvd.html
Physical Vapor Deposition: Evaporation and Sputtering · ThinFilmBook

Skip to content
  
  ThinFilmBook
  Thin-film science · engineering models
  
  Overview
  Analytical labs
  References
  License & provenance
  
  한국어

All chapters
01 What a Film Must Do02 Thermodynamic Drivers of Film Growth03 Surface Kinetics during Deposition04 From Nuclei to a Connected Film05 Physical Vapor Deposition: Evaporation and Sputtering06 Chemical Vapor Deposition: Transport and Reaction07 Atomic Layer Deposition: Cycles and Conformality08 Epitaxy: Registry, Strain, and Defects09 Interfaces, Interdiffusion, and Phase Development10 Film Stress, Adhesion, and Delamination11 Thin-Film Metrology and Measurement Models12 From Material Targets to Process Integration
  
  Chapter 05 · Deposition methods and transport

  Physical Vapor Deposition: Evaporation and Sputtering

  Compares evaporation and sputtering through source physics, transport, reactive operation, and the energetic conditions that shape deposited-film microstructure.

  Learning objectives
Distinguish the source and transport mechanisms of evaporation and sputtering.
Explain when line-of-sight geometry is a useful approximation and when gas scattering matters.
Describe target poisoning and the coupled feedback in reactive sputtering.
Interpret energetic-particle effects and structure-zone models as conditional heuristics.

  Two routes from source to film
In thermal evaporation, heating raises the vapor pressure of a source and atoms or molecules leave its surface. In sputtering, ions accelerated through a plasma transfer momentum to a target and eject target species. Both methods create a vapor-phase flux that condenses on a substrate, but their source distributions, particle energies, and practical material constraints differ. Neither name alone specifies a film: substrate temperature, surface condition, geometry, residual gases, and flux history also affect incorporation and subsequent evolution [r01].
A simple geometric model treats emitted particles as traveling in straight lines. For an ideal point source with angular intensity proportional to cosⁿθ, the flux arriving on a small planar surface includes both source angular emission and the receiving-surface cosine projection; shadowing and source-to-substrate distance then determine thickness patterns. Real sources have finite size, changing shape, nonuniform erosion or heating, and fixtures that block flux. The line-of-sight picture is therefore a starting model for geometry, not a guarantee of conformal coverage or uniform thickness.
Transport through the gas
In a sufficiently rarefied path, a substantial fraction of vapor travels from source to substrate without a collision. As gas density or path length increases, collisions redirect and thermalize particles; the arriving flux becomes less directional and may lose energy. The relevant comparison is between a species' mean free path and the characteristic travel distance. A single mean-free-path estimate is only approximate because cross sections depend on species and energy, and the chamber contains a distribution of paths and collisions.
Scattering can soften geometric shadowing, but it does not by itself ensure uniform or conformal growth. It can also reduce the directed flux reaching recessed regions and alter the energy distribution at the surface. In sputtering, energetic neutrals and ions can add resputtering, defect creation, or enhanced surface mobility; their effects depend on energy, incidence, material, and substrate response. These mechanisms couple transport to growth kinetics and stress, so a thickness map alone cannot identify the cause of a microstructural change [r06].
Reactive sputtering and target poisoning
Reactive sputtering introduces a reactive gas that can combine with sputtered target atoms at the substrate, in the gas phase, or on chamber surfaces. The target itself can become covered by a compound. This target poisoning often changes sputter yield and discharge behavior, while reactive-gas consumption changes with the target's surface state. Gas flow, pumping, target condition, and plasma response therefore form a coupled system rather than independent settings.
A qualitative feedback loop explains why a small change in reactive-gas supply may produce a large change in operating state: more reactive gas can increase compound coverage; altered coverage can reduce metal sputter flux and reactive-gas gettering; the resulting gas composition can then reinforce or reverse the coverage change. Hysteresis may result, so the state can depend on the path used to reach a nominal operating point. This description predicts neither a universal transition point nor a stable recipe. Process control must be specific to the reactor and material system.
Energetics and structure-zone heuristics
Deposited structure reflects competition among adatom mobility, arrival rate, shadowing, impurities, and bombardment. Low surface mobility can preserve open, porous columns; increased mobility can promote denser growth, while excessive bombardment may cause damage, resputtering, or stress. Substrate temperature is often normalized by a material's melting temperature in structure-zone discussions, but this ratio does not capture all controlling variables, especially energetic-particle flux, pressure, chemistry, and substrate condition.
Structure-zone diagrams, including Thornton's treatment of sputtered coatings, organize observed trends using selected process variables and are useful for hypothesis formation [r04]. They are not universal phase diagrams or predictive laws. Two systems at nominally similar temperature and pressure can differ because species energies, ion bombardment, surface chemistry, and geometry differ. Use the diagrams to ask which mechanisms may dominate, then test the inference with film density, morphology, stress, composition, and electrical or optical measurements appropriate to the application.

  Example
Illustrative geometric estimate only: assume a point source emits with angular intensity proportional to cos θ (n = 1), a small horizontal substrate faces the source, and the source-to-substrate distance is fixed. At a substrate point displaced laterally by x from the axis and vertically separated by h, the path makes angle θ = arctan(x/h) to the normal and has length r = √(h²+x²). The source angular factor and receiving-surface projection together scale as cos²θ/r², which simplifies to h²/(h²+x²)². For x = h, this factor is 1/(4h²), one quarter of its on-axis value 1/h². This ratio ignores finite source size, scattering, shadowing, source evolution, and re-emission; it is not a process prediction.

Limitations
The line-of-sight and point-source relations are geometric idealizations; they omit chamber-specific scattering, evolving sources, and surface re-emission.
Reactive-sputtering feedback and structure-zone descriptions are qualitative or heuristic and do not supply transferable operating recipes or universal boundaries.

  Review questions
Which assumptions make a line-of-sight model useful, and what observations would indicate that scattering or source geometry must be included?
Explain one feedback path that can produce hysteresis during reactive sputtering, and identify why its transition point is reactor-specific.
Why should a structure-zone diagram be treated as a heuristic when predicting a film made under energetic bombardment?

  References used in this chapter
J. A. Venables, G. D. T. Spiller, and M. Hanbücken (1984). Nucleation and growth of thin films.
John A. Thornton (1986). The microstructure of sputter-deposited coatings.
L. B. Freund and S. Suresh (2003). Thin Film Materials: Stress, Defect Formation and Surface Evolution.

  ← Previous: From Nuclei to a Connected FilmNext: Chemical Vapor Deposition: Transport and Reaction →
Original educational work · illustrative models onlyLicense & provenance

File: site/chapters/06-cvd.html
Chemical Vapor Deposition: Transport and Reaction · ThinFilmBook

Skip to content
  
  ThinFilmBook
  Thin-film science · engineering models
  
  Overview
  Analytical labs
  References
  License & provenance
  
  한국어

All chapters
01 What a Film Must Do02 Thermodynamic Drivers of Film Growth03 Surface Kinetics during Deposition04 From Nuclei to a Connected Film05 Physical Vapor Deposition: Evaporation and Sputtering06 Chemical Vapor Deposition: Transport and Reaction07 Atomic Layer Deposition: Cycles and Conformality08 Epitaxy: Registry, Strain, and Defects09 Interfaces, Interdiffusion, and Phase Development10 Film Stress, Adhesion, and Delamination11 Thin-Film Metrology and Measurement Models12 From Material Targets to Process Integration
  
  Chapter 06 · Deposition methods and transport

  Chemical Vapor Deposition: Transport and Reaction

  Builds a quantitative picture of precursor delivery, gas and surface reactions, transport limits, and wafer-scale nonuniformity in CVD.

  Learning objectives
Trace precursor transport from inlet to reactive surface.
Distinguish surface-reaction-limited and mass-transfer-limited growth.
Use a series-resistance rate model only under its assumptions.
Explain how depletion, loading, and flow affect uniformity.

  Delivery and the near-surface region
CVD supplies volatile reactants to a heated or otherwise activated surface, where chemical transformations produce a solid film and volatile by-products. Delivery includes inlet mixing, convection through the reactor, diffusion across the near-surface boundary layer, and adsorption or reaction at the surface. Temperature and composition can vary along this route, so an inlet partial pressure is not necessarily the concentration experienced by every point on a substrate [r05].
A boundary-layer description is useful when a relatively slow-moving near-wall region separates bulk flow from the surface. Reactant must cross this region to reach the film, while products must leave it. The layer is not a fixed geometrical coating: its thickness and concentration profile depend on flow, geometry, temperature, diffusivity, and surface consumption. Real reactors may require coupled fluid-flow, heat-transfer, and chemistry models rather than a single boundary-layer estimate.
Competing reaction and transport rates
A surface-reaction-limited regime occurs when transport can replenish reactant faster than the surface consumes it. The surface concentration then remains near its bulk value, and changes in surface kinetics, often strongly temperature-dependent, control growth. A mass-transfer-limited regime occurs when surface consumption is fast relative to replenishment; the near-surface reactant concentration falls and growth responds to transport. These are limiting descriptions, not mutually exclusive reactor labels: different locations or reactants can occupy different regimes at once.
For a steady, one-dimensional, single-reactant model with linear first-order surface consumption, constant diffusivity and transfer coefficient, no gas-phase reaction, and negligible product feedback, write the molar flux as J = k_g(C_b − C_s) = k_s C_s. Here k_g is a mass-transfer coefficient, k_s is an effective surface rate coefficient, C_b is bulk concentration, and C_s is surface concentration. Solving gives J = C_b/(1/k_g + 1/k_s), a series-resistance form. It is not a universal CVD rate law: nonlinear adsorption, multiple reactants, changing surface coverage, gas-phase chemistry, or transient conditions invalidate this simple expression [r05].
Loading, depletion, and uniformity
As reactive area or substrate count increases, the reactor presents a larger total sink for precursor. If supply and mixing do not scale accordingly, upstream surfaces can consume reactant and downstream surfaces see a depleted feed. This loading effect can shift growth rate, composition, or phase along a flow path. The result depends on reactor geometry, residence time, temperature field, reaction probability, and gas replenishment; the word loading by itself does not define a quantitative correction.
Uniformity engineering therefore considers the whole coupled reactor: inlet distribution, gas velocity, boundary-layer development, temperature gradients, pump and exhaust placement, and the spatial distribution of reactive area. A wafer may show radial variation even without strong inlet-to-outlet depletion, for example when temperature or flow varies across it. Thickness uniformity also does not guarantee uniform composition or defect density. Measurements should sample the outputs that matter, and a model should be checked against the specific reactor and operating domain before it is used for optimization.
Model use and interpretation
Dimensionless groups and transport calculations help identify plausible controlling mechanisms, but their values require appropriate properties and length scales. Gas diffusivity, viscosity, density, and reaction rates can vary with temperature and composition. A calculation using a single nominal value is best treated as a local estimate whose assumptions are stated. When these properties or boundary conditions are poorly known, the uncertainty can be comparable to the predicted process trend.
A useful modeling sequence is to state the geometry and steady-state assumptions, estimate transport and reaction time scales, and then ask whether coupling can be neglected. If a model predicts depletion, temperature gradients, or changing surface coverage, those effects should be represented or measured rather than folded into an unexplained empirical constant. Reactor design and optimization rely on transport models, but their credibility depends on boundary conditions and validation data for the relevant apparatus [r05].

  Worked example
Illustrative only: under the stated linear model, let C_b = 1 mol m⁻³, k_g = 0.020 m s⁻¹, and k_s = 0.0050 m s⁻¹. Then 1/k_g = 50 s m⁻¹ and 1/k_s = 200 s m⁻¹, so J = 1/(250) = 0.0040 mol m⁻² s⁻¹. The surface concentration is C_s = J/k_s = 0.80 mol m⁻³. The lower surface coefficient limits the flux in this example. These chosen values are arithmetic inputs, not recommended process values.

  Open lab: CVD rate-limitation explorer →

  Limitations
The series-resistance equation assumes steady, one-dimensional transport and linear first-order surface consumption of one reactant; it excludes gas-phase chemistry and coupled reactants.
No reactor-specific flow field, precursor properties, or process window is supplied; the chapter does not provide fab recipes or predict production uniformity.

  Review questions
What physical conditions distinguish surface-reaction-limited growth from mass-transfer-limited growth?
Derive the series-resistance flux relation and state two assumptions whose failure would make it inappropriate.
How can greater reactive loading create downstream depletion, and why might thickness mapping alone miss a uniformity problem?

  References used in this chapter
M. J. G. V. M. Kleijn (1991). On the modelling of transport phenomena in chemical vapour deposition and its use in reactor design and process optimization.

  ← Previous: Physical Vapor Deposition: Evaporation and SputteringNext: Atomic Layer Deposition: Cycles and Conformality →
Original educational work · illustrative models onlyLicense & provenance
