Repository: frbread7/thinfilmbook

# ThinFilmBook

ThinFilmBook is an original bilingual engineering textbook about thin-film growth, deposition, epitaxy, interfaces, film stress, characterization, and process integration.

This repository is a **local, in-progress release candidate**. It includes twelve English and Korean chapters, three bounded analytical labs, original cover artwork, citations, and local validation. Its manifest omits the top-level public repository and production destinations because neither exists. Chapter and lab routes, plus the nested attribution repository URL, describe prospective unverified locations; the My Library portal exposes no external action for this in-progress record.

File: site/chapters/07-ald.html
Atomic Layer Deposition: Cycles and Conformality · ThinFilmBook

Skip to content
  
  ThinFilmBook
  Thin-film science · engineering models
  
  Overview
  Analytical labs
  References
  License & provenance
  
  한국어

All chapters
01 What a Film Must Do02 Thermodynamic Drivers of Film Growth03 Surface Kinetics during Deposition04 From Nuclei to a Connected Film05 Physical Vapor Deposition: Evaporation and Sputtering06 Chemical Vapor Deposition: Transport and Reaction07 Atomic Layer Deposition: Cycles and Conformality08 Epitaxy: Registry, Strain, and Defects09 Interfaces, Interdiffusion, and Phase Development10 Film Stress, Adhesion, and Delamination11 Thin-Film Metrology and Measurement Models12 From Material Targets to Process Integration
  
  Chapter 07 · Deposition methods and transport

  Atomic Layer Deposition: Cycles and Conformality

  Explains ALD as sequential, saturating surface chemistry and examines dose, purge, growth per cycle, nucleation, temperature, and feature-scale transport.

  Learning objectives
Describe the two self-limiting half-reactions and the purpose of the purge.
Distinguish saturation from sufficient delivery throughout a complex feature.
Calculate thickness from cycle count under a stated steady-growth assumption.
Explain nucleation delay, temperature-window caveats, and high-aspect-ratio transport.

  Sequential surface reactions
Atomic layer deposition separates reactant exposures in time. In an ideal binary process, a first precursor reacts with available surface sites and leaves a surface-bound species; after excess precursor and volatile by-products are removed, a second reactant converts or terminates the surface, regenerating sites for the next cycle. Each half-reaction is intended to become self-limiting: additional exposure no longer increases uptake once the relevant sites have reacted. This separation can provide control of thickness and composition at the scale of repeated surface reactions [r02].
Self-limiting behavior is a chemical condition, not a guarantee that every point in a substrate or feature sees enough reactant. Gas-phase decomposition, precursor condensation, irreversible site loss, and parasitic reactions can violate the ideal cycle. A process may also appear to saturate at one measurement location while deeper or more remote surfaces remain underexposed. Surface chemistry and process geometry must therefore be considered together; a familiar precursor pair does not define universal behavior [r03].
Dose, purge, and growth per cycle
A dose must provide enough reactive molecules to reach and react with the intended surface population. A purge then removes unreacted precursor and volatile products before the next reactant arrives. If purge is insufficient, gas-phase overlap can cause non-ALD chemical vapor deposition contributions or particles. If the dose or purge is extended, growth may remain unchanged once the true saturation and clearing conditions are met; that plateau is an experimental signature to establish for the apparatus, not an assumed property.
Growth per cycle (GPC) is a measured thickness increment per completed cycle over a specified cycle interval and substrate state. It is not necessarily one crystallographic monolayer: ligand size, steric hindrance, surface termination, density, and measurement model affect the reported increment. GPC can evolve during nucleation and can vary with temperature, dose, and surface history. Reporting cycle count without the corresponding saturation evidence and film-state context can conceal these dependencies [r02].
Nucleation and temperature window
On a new substrate, the initial surface may lack the functional groups or binding sites that support the steady-state reaction sequence. Early cycles can then show incubation, sparse islands, or a changing GPC before continuous coverage develops. This nucleation delay depends on substrate chemistry, pretreatment, contamination, and the chosen film/substrate pair. A later steady growth rate should not be projected backward to claim that the first cycles produced the same thickness everywhere.
A temperature window is often used to describe conditions where growth is approximately stable with temperature and the chemistry remains self-limiting. Its boundaries are system-specific, not a universal range. At lower temperature, condensation or incomplete ligand removal may occur; at higher temperature, precursor decomposition, desorption, or alternative reactions may dominate. The observed window also depends on precursor delivery, exposure time, pressure, surface, and reactor. Temperature invariance alone does not prove ideal ALD; composition, impurity, and saturation behavior matter [r02], [r03].
High-aspect-ratio features
Inside a narrow or deep feature, precursor molecules are depleted as they adsorb on the entrance and sidewalls. The remaining molecules must diffuse farther before reacting at deeper locations, while purge products must diffuse back out. Feature dimensions, sticking probability, exposure, molecular transport, and reaction kinetics jointly determine whether the bottom receives a sufficient dose. Consequently, saturation on a planar witness does not establish saturation at the bottom of a high-aspect-ratio structure.
Conformal coverage is a result to demonstrate, not an automatic synonym for ALD. Transport models can estimate penetration or required exposure, but their assumptions about geometry, reaction probability, and transport regime should be stated. Increasing dose or changing pulse and purge timing can improve penetration in some systems while increasing cycle time or causing other nonidealities. Cross-sectional measurements at multiple feature depths help distinguish true conformality from a top-surface average. No single exposure strategy applies to all chemistries and feature geometries.

  Worked example
Illustrative thickness calculation: assume a film has reached a steady GPC of 0.10 nm/cycle on the surface of interest, with no incubation, etch-back, or cycle-to-cycle drift. After 250 cycles, estimated thickness is 250 × 0.10 nm = 25 nm. This arithmetic does not establish that the assumed GPC applies at every location, that the film is continuous, or that the dose was saturated in a deep feature.

  Open lab: ALD conformality explorer →

  Limitations
The ideal self-limiting cycle is a model of intended surface chemistry; real processes can include incubation, transport limitation, decomposition, and parasitic growth.
Temperature windows, saturation conditions, and conformality are chemistry-, substrate-, reactor-, and geometry-dependent; no process recipe or universal numeric window is given.

  Review questions
What chemical event makes an ALD half-reaction self-limiting, and what is the purge intended to prevent?
Why can a planar saturation test fail to establish adequate exposure at the bottom of a high-aspect-ratio feature?
A film shows lower apparent thickness during initial cycles. Give two mechanisms that could explain the observation and explain why steady GPC should not be extrapolated blindly.

  References used in this chapter
Steven M. George (2010). Atomic Layer Deposition: An Overview.
Riikka L. Puurunen (2005). Surface chemistry of atomic layer deposition: A case study for the trimethylaluminum/water process.

  ← Previous: Chemical Vapor Deposition: Transport and ReactionNext: Epitaxy: Registry, Strain, and Defects →
Original educational work · illustrative models onlyLicense & provenance

File: site/chapters/08-epitaxy.html
Epitaxy: Registry, Strain, and Defects · ThinFilmBook

Skip to content
  
  ThinFilmBook
  Thin-film science · engineering models
  
  Overview
  Analytical labs
  References
  License & provenance
  
  한국어

All chapters
01 What a Film Must Do02 Thermodynamic Drivers of Film Growth03 Surface Kinetics during Deposition04 From Nuclei to a Connected Film05 Physical Vapor Deposition: Evaporation and Sputtering06 Chemical Vapor Deposition: Transport and Reaction07 Atomic Layer Deposition: Cycles and Conformality08 Epitaxy: Registry, Strain, and Defects09 Interfaces, Interdiffusion, and Phase Development10 Film Stress, Adhesion, and Delamination11 Thin-Film Metrology and Measurement Models12 From Material Targets to Process Integration
  
  Chapter 08 · Epitaxy and crystalline accommodation

  Epitaxy: Registry, Strain, and Defects

  Introduces crystal registry across an interface, lattice-mismatch strain, and the limits of critical-thickness descriptions for misfit-dislocation formation.

  Learning objectives
Define epitaxial registry and distinguish orientation from lattice matching.
Calculate signed lattice mismatch using the stated convention.
Explain coherent strain and the energy tradeoff that can favor misfit dislocations.
Describe why critical-thickness predictions depend on model and growth conditions.

  Crystal registry at an interface
Epitaxy describes film growth in which the crystal orientation of the deposited layer has a defined relationship to the underlying crystalline substrate. Registry concerns how lattice directions and planes align across the interface; it is distinct from merely having a preferred out-of-plane texture. Epitaxial alignment can occur even when the film and substrate lattice spacings differ, and multiple in-plane registries may be possible depending on symmetry and surface structure [r06].
The interface is not described by orientation alone. Chemical termination, reconstruction, intermixing, defects, and growth kinetics determine whether a proposed registry is realized and how it propagates. A measured orientation relationship therefore supports an epitaxy claim but does not by itself establish a defect-free interface, coherent strain, or a particular electrical quality. Structural and compositional evidence should be interpreted together with the growth context.
Mismatch and coherent strain
For a chosen in-plane lattice parameter convention, define signed mismatch as f = (a_f − a_s)/a_s, where a_f is the relaxed film lattice parameter and a_s is the substrate parameter along the compared direction. The sign states which lattice is larger under this convention; mismatch magnitude alone does not specify how strain is accommodated. For non-cubic materials, anisotropic surfaces, or domain-matching arrangements, the relevant in-plane periodicities must be defined explicitly.
A sufficiently thin film may remain coherent: its in-plane lattice is constrained to the substrate registry, and it stores elastic strain. In a simple small-strain picture, the film's in-plane strain is approximately (a_s − a_f)/a_f, which has the opposite sign convention and a slightly different denominator from f. Out-of-plane relaxation and elastic energy depend on the film's elastic constants and boundary conditions. Coherency is an interfacial state, not a guarantee of low total defect density or mechanical stability during later processing [r06].
Misfit dislocations and critical thickness
As a coherent layer thickens, the elastic energy stored by mismatch generally increases with film thickness. Introducing a misfit dislocation can reduce some of that elastic energy while costing line and core energy. This competition motivates a critical-thickness concept: beyond a model-dependent thickness, a relaxed state with dislocations may become energetically favorable. The dislocation's Burgers vector, line direction, interfacial geometry, elastic anisotropy, and any pre-existing defects affect the balance.
Classical critical-thickness models, including the Matthews-Blakeslee force-balance treatment, provide useful scaling arguments for selected idealized epitaxial systems [r07]. They do not give a universal threshold that a real film must obey. Predictions depend on definitions of mismatch and geometry, assumptions about dislocation character and equilibrium, and material elastic properties. Actual dislocations may nucleate at steps, edges, defects, or interfaces and may be kinetically delayed; a film can also relax by mechanisms outside the model. Treat predicted critical thickness as a model estimate with stated assumptions, not a fabrication limit.
Orientation, defects, and evidence
Orientation relationships influence which mismatch components and defect arrangements are available, but orientation does not uniquely determine strain relaxation. Domains, twins, stacking faults, threading dislocations, and interfacial misfit dislocations can coexist. Their populations are affected by surface preparation, nucleation, growth temperature, deposition rate, thickness, and later thermal or mechanical history. Thin-film defect formation is thus an evolution problem rather than a direct function of one lattice-number comparison [r06].
Assessing epitaxy and relaxation requires complementary evidence. Diffraction can reveal orientation, lattice spacing, and strain signatures, while microscopy can resolve local interface structure and defects; each method samples different volumes and has its own interpretation limits. A peak position alone may be influenced by composition, temperature, calibration, and strain. Conclusions should state which crystallographic directions were compared, the mismatch convention, whether the film is inferred coherent or relaxed, and the evidence supporting that inference.

  Example
Illustrative arithmetic: let the relaxed film parameter along the chosen direction be a_f = 0.404 nm and substrate parameter be a_s = 0.400 nm. With f = (a_f − a_s)/a_s, f = (0.004 nm)/(0.400 nm) = +0.010, or +1.0%. The positive sign means the relaxed film spacing is larger in this convention. This value alone does not predict coherent strain, dislocation onset, or critical thickness.

Limitations
The mismatch definition compares selected in-plane parameters and may not represent anisotropic, domain-matched, or reconstructed interfaces without further specification.
Critical-thickness models idealize geometry, dislocation energetics, and equilibration; their estimates are not universal thresholds or validated process limits.

  Review questions
How does epitaxial registry differ from preferred texture, and what does an orientation measurement fail to establish?
Using the chapter's convention, calculate f for a_f = 0.510 nm and a_s = 0.500 nm. Interpret the sign.
Explain the energy tradeoff behind misfit-dislocation formation and name two reasons a critical-thickness prediction may differ from observed relaxation.

  References used in this chapter
L. B. Freund and S. Suresh (2003). Thin Film Materials: Stress, Defect Formation and Surface Evolution.
J. W. Matthews and A. E. Blakeslee (1974). Defects in epitaxial multilayers: I. Misfit dislocations.

  ← Previous: Atomic Layer Deposition: Cycles and ConformalityNext: Interfaces, Interdiffusion, and Phase Development →
Original educational work · illustrative models onlyLicense & provenance

File: site/chapters/integration.html
From Material Targets to Process Integration · ThinFilmBook

Skip to content
  
  ThinFilmBook
  Thin-film science · engineering models
  
  Overview
  Analytical labs
  References
  License & provenance
  
  한국어

All chapters
01 What a Film Must Do02 Thermodynamic Drivers of Film Growth03 Surface Kinetics during Deposition04 From Nuclei to a Connected Film05 Physical Vapor Deposition: Evaporation and Sputtering06 Chemical Vapor Deposition: Transport and Reaction07 Atomic Layer Deposition: Cycles and Conformality08 Epitaxy: Registry, Strain, and Defects09 Interfaces, Interdiffusion, and Phase Development10 Film Stress, Adhesion, and Delamination11 Thin-Film Metrology and Measurement Models12 From Material Targets to Process Integration
  
  Chapter 12 · Metrology, integration, and reliability

  From Material Targets to Process Integration

  Provides a framework for translating device function into measurable film and interface targets, comparing process families, defining a bounded process window, and managing integration evidence and reliability risks.

  Learning objectives
Translate a device-level function into measurable material and interface requirements.
Compare process families using constraints, capability evidence, and integration burden.
Define a process window through measured inputs, outputs, and uncertainty rather than a universal recipe.
Use staged evidence and hold points to manage integration and reliability risks.

  Start with the function and its failure modes
A material selection begins with the role of the layer: conduct, isolate, barrier, seed, protect, or mediate a reaction. Translate that role into measurable quantities such as thickness uniformity, resistivity, dielectric response, composition, phase, roughness, stress, interface chemistry, or defect density. Set acceptance bounds from the device requirement and its uncertainty budget; do not substitute a convenient deposition metric for the property the device actually needs.
Define failure paths at the interfaces and in the film stack: leakage, diffusion, reaction, cracking, delamination, electromigration, or drift under heat and environment. Which mechanisms matter depends on geometry, neighboring materials, bias, duty cycle, and service conditions. A material with excellent isolated-film properties can fail after integration because subsequent cleans, etches, thermal steps, or patterning alter it or its interfaces.
Compare process families using evidence
Compare candidate process families by coverage and conformality needs, composition control, available precursors or targets, substrate compatibility, thermal budget, throughput needs, contamination constraints, and expected microstructure. Surface-reaction methods such as ALD can provide cycle-based growth control when surface reactions are sufficiently self-limiting and reactants reach the required surfaces; their actual behavior depends on chemistry, transport, nucleation delay, and feature geometry. Physical vapor methods and CVD likewise have distinct transport, reaction, and microstructure constraints. These are comparison dimensions, not guarantees of a particular film property. [r02] [r03] [r04] [r05]
Use evidence from the intended stack and relevant feature geometry. Blanket-wafer data may not predict sidewall coverage, loading effects, or local composition in patterned structures. Literature establishes plausible mechanisms and methods, not a transferable production recipe. Identify unknowns explicitly and design a small set of discriminating experiments rather than ranking processes by a single headline metric.
Define a measurable process window
A process window is a bounded region of controllable inputs for which measured outputs meet stated requirements with adequate margin and repeatability. Name the controlled variables and their calibrated ranges, the sampling plan, response variables, acceptance criteria, and analysis model. Include interactions where physically plausible, such as temperature with exposure, film thickness with stress, or surface preparation with nucleation. Ranges must come from approved tool capability and evidence for the target material stack; this chapter provides no universal settings or numeric recipe.
Separate the process window from a setpoint. A nominal condition with no demonstrated margins or across-wafer evidence is not a robust window. Characterize repeatability, lot or tool variability, measurement uncertainty, and sensitivity to upstream surface state. Treat unexplained drift or correlated responses as a signal to investigate, not as noise to average away.
Integration, reliability, and staged evidence
Use hold points to prevent weak evidence from propagating into costly integration. A staged sequence can establish material identity and basic properties, then interface integrity and patterned-feature behavior, then compatibility with downstream steps, and finally reliability under relevant stress conditions. At each stage define required evidence, unresolved risks, and criteria for proceeding. This sequence is a planning framework; actual qualification requirements belong to the responsible device and process organizations.
Reliability evidence must reproduce relevant temperature, electric field, ambient, mechanical loading, and time histories, with failure analysis tied to the material stack. Accelerated tests can expose weaknesses but require a justified acceleration model before extrapolation. Preserve sample genealogy, process records, measurement traceability, and deviations so results remain interpretable. A technically promising layer is ready for broader integration only when its function and key failure risks are supported by evidence in the relevant context.

  Example
Illustrative target translation: for a hypothetical barrier layer, the device need may be stated as limiting a specified species flux below an application-defined threshold after a defined thermal history. Convert this into measurable outputs: composition and phase, thickness distribution, pinhole or defect evidence, interface reaction depth, and post-exposure flux or electrical response. Specify the test structure, detection limits, uncertainty, and acceptance rule before comparing candidate process families. No numerical threshold or deposition condition is implied here.

Limitations
A process-family comparison cannot predict performance without target-stack and patterned-feature evidence.
Process-window limits must be set from authorized equipment capability and measured evidence; no universal recipe applies.
Reliability extrapolation requires a justified model and failure analysis relevant to the integrated stack.

  Review questions
How would you translate a barrier-layer function into at least four measurable material or interface targets?
Why is blanket-wafer performance insufficient to establish a patterned-feature process window?
What evidence should be required at a hold point before moving from basic material characterization to downstream integration?

  References used in this chapter
Steven M. George (2010). Atomic Layer Deposition: An Overview.
Riikka L. Puurunen (2005). Surface chemistry of atomic layer deposition: A case study for the trimethylaluminum/water process.
John A. Thornton (1986). The microstructure of sputter-deposited coatings.
M. J. G. V. M. Kleijn (1991). On the modelling of transport phenomena in chemical vapour deposition and its use in reactor design and process optimization.

  ← Previous: Thin-Film Metrology and Measurement Models
Original educational work · illustrative models onlyLicense & provenance

File: site/chapters/interfaces.html
Interfaces, Interdiffusion, and Phase Development · ThinFilmBook

Skip to content
  
  ThinFilmBook
  Thin-film science · engineering models
  
  Overview
  Analytical labs
  References
  License & provenance
  
  한국어

All chapters
01 What a Film Must Do02 Thermodynamic Drivers of Film Growth03 Surface Kinetics during Deposition04 From Nuclei to a Connected Film05 Physical Vapor Deposition: Evaporation and Sputtering06 Chemical Vapor Deposition: Transport and Reaction07 Atomic Layer Deposition: Cycles and Conformality08 Epitaxy: Registry, Strain, and Defects09 Interfaces, Interdiffusion, and Phase Development10 Film Stress, Adhesion, and Delamination11 Thin-Film Metrology and Measurement Models12 From Material Targets to Process Integration
  
  Chapter 09 · Interfaces, diffusion, and stress

  Interfaces, Interdiffusion, and Phase Development

  Connects interfacial chemistry and morphology to composition profiles, diffusion, and phase development while separating operational measurement depth from bulk material behavior.

  Learning objectives
Distinguish an abrupt interface from a chemically graded or rough interface.
Use the one-dimensional Fickian diffusion length estimate only under its stated assumptions.
Explain how chemistry, nucleation, and thermal history can alter phase development.
Interpret depth-sensitive measurements without equating them to bulk composition.

  An interface is a region, not an ideal plane
A deposited layer meets a substrate through a finite region whose structure reflects surface termination, adsorbates, nucleation, and the arriving species. An interface may be chemically abrupt but geometrically rough, chemically graded but geometrically smooth, or both. These distinctions matter: a composition gradient is not proof of topographic roughness, and a rough boundary does not by itself establish intermixing. Surface reaction and nucleation pathways can create chemically distinct interfacial material before the nominal film reaches steady growth. [r01] [r03]
Represent the interface at the scale relevant to the question. An atomic-scale model may resolve bonding and discrete planes; a continuum profile may represent composition versus depth; a device model may need an effective interfacial layer with measured thickness and properties. The reported boundary depends on the probe, its information depth, sample preparation, and the model used to fit its signal. State these choices rather than assigning a single universal interface width. [r09]
Interdiffusion and the scale of redistribution
For one-dimensional Fickian diffusion with constant diffusivity D and a characteristic elapsed time t, a useful scale is ℓ≈√(2Dt). It estimates the root-mean-square displacement for a simple diffusion model; it is not automatically the observed interface width. The estimate assumes a homogeneous medium, constant D, no reaction-driven transport, and a suitable one-dimensional geometry. Real thin films can violate these conditions through concentration-dependent diffusivity, grain boundaries, defects, moving interfaces, stress, or concurrent phase formation.
Illustrative calculation only: if an assumed constant D is 1×10⁻²⁰ m² s⁻¹ and an assumed thermal exposure is 1000 s, then ℓ=√(2×10⁻²⁰×1000) m=√(2×10⁻¹⁷) m≈4.5 nm. These chosen inputs are not a process recommendation or measured material property. A meaningful prediction requires temperature-dependent diffusivity for the actual species and phases, the real time-temperature history, boundary conditions, and validation against a measurement whose depth response is understood. [r06]
Composition, nucleation, and phase development
The first material formed at a boundary need not share the composition or phase of the later film. Preferential reaction, incomplete coverage, substrate termination, and changing surface chemistry can create an incubation layer or a transient phase. With continued deposition or heating, composition can redistribute and phases can nucleate, transform, or remain metastable. Equilibrium phase diagrams help constrain possible states, but they do not by themselves predict which phase forms at a finite deposition rate or survives a short anneal.
In multilayers and epitaxial systems, lattice mismatch and interface structure can influence strain relaxation and defect formation as thickness evolves. A coherent interface may persist only over a limited regime; dislocations, roughening, intermixing, or islanding can provide alternative relaxation paths. Such mechanisms are coupled, so composition and crystal structure should be measured together where they control function. Avoid inferring a phase solely from nominal composition or deposition sequence. [r06] [r07]
Measure the interface that the question requires
Depth profiling, photoelectron spectroscopy, reflectometry, diffraction, and cross-sectional microscopy observe different signals and sampling volumes. Sputter depth profiling can mix or alter material; photoelectron spectra are surface sensitive and depend on attenuation and chemical-state fitting; reflectometry infers layered density and roughness through a model; diffraction emphasizes ordered crystalline material. A fitted transition width therefore combines actual structure with instrumental response, sample preparation, and analysis assumptions. [r09]
Report the observable, calibration, analysis model, and uncertainty alongside any claimed interface width or composition. Compare independent methods when the distinction between roughness, interdiffusion, and a reaction layer is consequential. A near-surface result does not establish bulk composition, and a bulk-sensitive average can conceal a thin but functionally important interface. Treat disagreements as evidence about different depth sensitivities or model assumptions to investigate.

  Worked example
Suppose a hypothetical interface is exposed for 1000 s and a deliberately assumed constant diffusivity D=1×10⁻²⁰ m² s⁻¹ is used. Under the one-dimensional Fickian assumption, ℓ≈√(2Dt)=√(2×10⁻¹⁷) m≈4.5 nm. This is a model length scale, not a measured width or a validated prediction; it omits reaction, variable diffusivity, grain-boundary transport, and the instrument response.

Limitations
The diffusion-length estimate is limited to its stated constant-D, one-dimensional Fickian assumptions.
No composition profile or phase assignment can be inferred from nominal layer sequence alone.
Instrument response and preparation artifacts can broaden or alter apparent interfaces.

  Review questions
How can chemical grading and topographic roughness produce different experimental signatures?
List the assumptions behind ℓ≈√(2Dt), and identify two thin-film mechanisms that can violate them.
Why can a surface-sensitive composition measurement disagree with a bulk-sensitive measurement without either being erroneous?

  References used in this chapter
J. A. Venables, G. D. T. Spiller, and M. Hanbücken (1984). Nucleation and growth of thin films.
Riikka L. Puurunen (2005). Surface chemistry of atomic layer deposition: A case study for the trimethylaluminum/water process.
L. B. Freund and S. Suresh (2003). Thin Film Materials: Stress, Defect Formation and Surface Evolution.
J. W. Matthews and A. E. Blakeslee (1974). Defects in epitaxial multilayers: I. Misfit dislocations.
National Institute of Standards and Technology (2010). Thin-Film X-Ray Metrology for Microelectronics.

  ← Previous: Epitaxy: Registry, Strain, and DefectsNext: Film Stress, Adhesion, and Delamination →
Original educational work · illustrative models onlyLicense & provenance

File: site/chapters/metrology.html
Thin-Film Metrology and Measurement Models · ThinFilmBook

Skip to content
  
  ThinFilmBook
  Thin-film science · engineering models
  
  Overview
  Analytical labs
  References
  License & provenance
  
  한국어

All chapters
01 What a Film Must Do02 Thermodynamic Drivers of Film Growth03 Surface Kinetics during Deposition04 From Nuclei to a Connected Film05 Physical Vapor Deposition: Evaporation and Sputtering06 Chemical Vapor Deposition: Transport and Reaction07 Atomic Layer Deposition: Cycles and Conformality08 Epitaxy: Registry, Strain, and Defects09 Interfaces, Interdiffusion, and Phase Development10 Film Stress, Adhesion, and Delamination11 Thin-Film Metrology and Measurement Models12 From Material Targets to Process Integration
  
  Chapter 11 · Metrology, integration, and reliability

  Thin-Film Metrology and Measurement Models

  Surveys how thickness, density, roughness, composition, phase, stress, and electrical properties are measured, emphasizing model dependence, uncertainty, and traceability.

  Learning objectives
Match common thin-film methods to the quantity and sampling depth they actually measure.
Explain why fitted results depend on physical models and sample structure.
Identify method-specific limits of XRR, HRXRD, XPS, ellipsometry, and four-point probes.
Report uncertainty, calibration, and traceability with measurement results.

  Define the measurand before choosing an instrument
“Film thickness” can mean a geometric step height, a fitted optical thickness, an X-ray density-layer thickness, or a mass-per-area equivalent divided by assumed density. These quantities coincide only under suitable uniformity and model assumptions. Roughness, porosity, interfacial layers, lateral nonuniformity, and substrate contributions can change the relation between signal and reported thickness. Define the measurand and the region represented before comparing methods. [r09]
Every measurement samples a finite depth, area, and population of structures. A local cross-section may reveal a specific interface while missing wafer-scale variation; an area-averaged optical or X-ray result can conceal local defects. State measurement location, area, sampling plan, and whether the reported value is local, averaged, or inferred. Use standards or reference materials where available, while checking that their composition and geometry are relevant to the sample. [r10]
Thickness, density, and roughness by reflectometry and optics
X-ray reflectivity (XRR) records reflected intensity versus angle or momentum transfer. Interference fringes constrain layer thickness, while critical-angle behavior and fringe envelope help constrain electron density and roughness in a chosen stack model. Several combinations of thickness, density, roughness, and interfacial grading may fit limited or noisy data similarly. Report the stack model, fitting range, parameter correlations, and uncertainty; XRR does not directly provide a unique real-space image. [r09]
Ellipsometry measures polarization changes and infers optical constants and thickness through a model of layer sequence and optical response. Results can be correlated: a thickness estimate may change if refractive index, anisotropy, absorption, or surface roughness is fixed incorrectly. Neither ellipsometry nor XRR alone guarantees lateral uniformity or separates every interfacial feature. Validate the model with independent thickness or composition evidence when the distinction affects a decision.
Composition and structure by spectroscopy and diffraction
X-ray photoelectron spectroscopy (XPS) estimates near-surface elemental composition and chemical states from photoelectron energies and intensities. Quantification depends on sensitivity factors, background and peak models, attenuation, surface contamination, and sample charging. Conventional XPS is surface sensitive; sputter depth profiling can introduce preferential sputtering, mixing, reduction, or other chemical change. State acquisition and preparation conditions and avoid treating a fitted surface ratio as bulk stoichiometry. [r09]
High-resolution X-ray diffraction (HRXRD) identifies and quantifies ordered crystalline contributions through peak position, shape, and intensity under an appropriate structural model. Amorphous or poorly ordered fractions may contribute little or diffuse intensity, and overlapping phases, texture, strain, finite domain size, and instrument resolution affect interpretation. A diffraction peak position alone does not uniquely determine composition or strain; complementary composition and structural measurements may be needed.
Stress and electrical properties; uncertainty practice
Curvature methods infer film stress from substrate bending under a mechanical model; they measure curvature first, and inferred stress inherits thickness, elastic-constant, substrate, and sign-convention assumptions. A four-point probe measures voltage and current geometry to estimate sheet resistance; converting to resistivity requires an appropriate thickness and correction for finite sample size, contacts, anisotropy, and nonuniformity. Sheet resistance does not identify the physical cause of a change, such as carrier density, mobility, phase, or thickness. [r08]
A measurement result should include calibration status, reference standards, instrument settings, data-reduction model, repeatability, sampling location, and uncertainty appropriate to the decision. Separate repeatability from systematic effects and record sample history. Traceability means a documented relation through calibrations to recognized references with stated uncertainty; it does not guarantee that the selected model represents the sample correctly. Thin-film reference guide materials can support comparisons when their certified property and use conditions match the task. [r10]

  Worked example
Illustrative four-point-probe conversion: if a hypothetical uniform film has measured sheet resistance R_s=20 Ω/□ and an independently determined thickness t=100 nm, the simple isotropic estimate is ρ=R_s t=(20 Ω)(100×10⁻⁹ m)=2×10⁻⁶ Ω·m. This calculation assumes uniform thickness and conductivity and appropriate probe corrections. It does not establish whether a real specimen meets those assumptions or explain the physical origin of its resistance.

Limitations
Instrument outputs are not interchangeable measurands; fitted values depend on the selected physical model.
Method-specific depth, area, and preparation effects can bias apparent composition or structure.
Traceable calibration does not eliminate model error or guarantee sample representativeness.

  Review questions
Why can two methods report different thickness values for the same film without direct contradiction?
For each of XPS, HRXRD, and ellipsometry, give one key model or sampling limitation.
What does metrological traceability establish, and what does it not establish about a fitted thin-film result?

  References used in this chapter
B. J. Janssen, M. M. Abdalla, F. van Keulen, B. R. Pujada, and G. Q. Zhang (2009). Celebrating the 100th anniversary of the Stoney equation for film stress: Developments from its implementation in microelectronics to nowadays applications in MEMS research.
National Institute of Standards and Technology (2010). Thin-Film X-Ray Metrology for Microelectronics.
National Institute of Standards and Technology (2026). Thin Film RGTMs.

  ← Previous: Film Stress, Adhesion, and DelaminationNext: From Material Targets to Process Integration →
Original educational work · illustrative models onlyLicense & provenance

File: site/chapters/stress-adhesion.html
Film Stress, Adhesion, and Delamination · ThinFilmBook

Skip to content
  
  ThinFilmBook
  Thin-film science · engineering models
  
  Overview
  Analytical labs
  References
  License & provenance
  
  한국어

All chapters
01 What a Film Must Do02 Thermodynamic Drivers of Film Growth03 Surface Kinetics during Deposition04 From Nuclei to a Connected Film05 Physical Vapor Deposition: Evaporation and Sputtering06 Chemical Vapor Deposition: Transport and Reaction07 Atomic Layer Deposition: Cycles and Conformality08 Epitaxy: Registry, Strain, and Defects09 Interfaces, Interdiffusion, and Phase Development10 Film Stress, Adhesion, and Delamination11 Thin-Film Metrology and Measurement Models12 From Material Targets to Process Integration
  
  Chapter 10 · Interfaces, diffusion, and stress

  Film Stress, Adhesion, and Delamination

  Separates intrinsic and thermal stress, explains mismatch-driven loading and fracture pathways, and derives the Stoney stress relation with its assumptions and sign-convention limits.

  Learning objectives
Separate intrinsic and thermal contributions conceptually and experimentally.
Relate thermal expansion mismatch to biaxial film stress under constrained strain.
Recognize adhesion, cohesive fracture, and delamination as distinct failure paths.
Apply the Stoney relation only when its thin-film and substrate assumptions are reasonable.

  Where film stress comes from
Intrinsic stress develops during growth through mechanisms such as island coalescence, defect incorporation, grain-boundary evolution, and atomic peening. Its sign and magnitude depend on material, microstructure, and process history; a single mechanism rarely explains every thickness regime. Thermal stress arises when film and substrate would freely expand or contract by different amounts during a temperature change but remain bonded. Measurements after deposition generally include a history-dependent combination of these contributions, plus possible curvature or instrument artifacts. [r06]
For an isotropic film constrained in-plane by a much stiffer substrate, a simple elastic estimate is σ_th≈M_f(α_s−α_f)ΔT, where M_f=E_f/(1−ν_f) is the film biaxial modulus and α_s, α_f are the substrate and film expansion coefficients. This relation assumes uniform temperature, linear elastic response, a suitable reference state, and no relaxation, plasticity, cracking, or interfacial slip. It predicts a component, not the complete measured stress.
From stress to fracture and delamination
A film can fail within its own material, at an interface, or through a coupled crack path. Adhesion describes resistance to separation at an interface, while cohesive strength describes resistance to fracture within a material. Residual stress stores elastic energy; when a crack or debonding path can release enough energy, a film may buckle or delaminate. The outcome depends on stress, elastic properties, thickness, flaw geometry, interface toughness, and boundary conditions, not on stress alone. [r06]
An apparent adhesion value is meaningful only with a defined test geometry and failure mode. Scratch, blister, pull-off, and four-point bend methods load the interface differently and can instead fail in an adjacent layer or fixture. Report the specimen stack, preparation, loading protocol, observed fracture surface, and uncertainty. A process change that improves one interface metric may introduce stress, roughness, or chemical changes elsewhere in the stack.
Curvature and the Stoney relation
For a film much thinner than a thick, isotropic substrate, the classic Stoney relation estimates average equibiaxial film stress from a curvature change: σ_f≈(M_s t_s²/(6t_f))Δκ, with substrate biaxial modulus M_s=E_s/(1−ν_s), substrate thickness t_s, film thickness t_f, and curvature change Δκ relative to a defined reference. The derivation treats the film as a uniform thin layer, assumes small curvature change and linear elastic substrate behavior, and neglects details such as substrate anisotropy, multilayer coupling, and strong stress gradients. [r08]
The formula gives a signed stress only after the curvature convention, sample orientation, and before/after definition are fixed. Different instruments and software may define positive curvature oppositely, so a reported sign without convention is ambiguous. For nonuniform films, thick coatings, anisotropic substrates, large deflection, or multilayers, use a model appropriate to the geometry and report that model rather than presenting the Stoney estimate as exact.
Interpretation and reporting
Curvature during deposition can track stress evolution, while ex situ measurements provide a net state after cool-down and handling. A thermal cycle can reveal reversible mismatch response separately from irreversible relaxation only when temperature, reference curvature, and instrumental drift are controlled. Comparing thickness series and deposition stages can help identify transitions, but correlation with a growth mechanism is not proof of that mechanism. [r06]
A defensible report states the measured quantity, sign convention, calibration, layer and substrate properties used, reference temperature or curvature, and uncertainty. Distinguish measured curvature from inferred stress and identify all assumptions in the conversion. When interface integrity matters, pair stress measurements with a failure-mode observation or a relevant adhesion test; do not treat low average stress as evidence of strong adhesion.

  Example
Illustrative values only: take E_s=130 GPa, ν_s=0.28, t_s=500 μm, t_f=1 μm, and measured Δκ=0.01 m⁻¹. Then M_s=130/(1−0.28)≈181 GPa and σ_f≈[181×10⁹ Pa×(500×10⁻⁶ m)²/(6×1×10⁻⁶ m)]×0.01 m⁻¹≈7.5×10⁷ Pa, or about 75 MPa in magnitude. The sign depends on the stated curvature convention. These illustrative inputs do not describe a validated material or process; the estimate assumes a thin uniform film and thick isotropic elastic substrate.

  Open lab: Curvature-to-stress estimator →

  Limitations
Intrinsic and thermal stress are coupled in post-deposition measurements unless the thermal and growth histories are separated.
The Stoney relation is an approximation with restrictive geometry, elasticity, and uniformity assumptions.
Stress alone does not determine adhesion or predict delamination without fracture and flaw information.

  Review questions
Name two growth mechanisms that can contribute to intrinsic stress and one reason measured stress may also include thermal contribution.
What assumptions and sign-convention details must accompany a Stoney-based stress value?
How do interfacial adhesion failure and cohesive fracture differ, and why can low average stress fail to guarantee adhesion?

  References used in this chapter
L. B. Freund and S. Suresh (2003). Thin Film Materials: Stress, Defect Formation and Surface Evolution.
B. J. Janssen, M. M. Abdalla, F. van Keulen, B. R. Pujada, and G. Q. Zhang (2009). Celebrating the 100th anniversary of the Stoney equation for film stress: Developments from its implementation in microelectronics to nowadays applications in MEMS research.

  ← Previous: Interfaces, Interdiffusion, and Phase DevelopmentNext: Thin-Film Metrology and Measurement Models →
Original educational work · illustrative models onlyLicense & provenance
